Repository: nakulrampal/RetChemQA

## Citation

More details about the RetChemQA dataset are given in the following preprint:

> *Single and Multi-Hop Question-Answering Datasets for Reticular Chemistry with GPT-4-Turbo* <br/>
> Nakul Rampal, Kaiyu Wang, Matthew Burigana, Lingxiang Hou, Juri Al-Johani, Anna Sackmann, Hanan S. Murayshid, Walaa A. AlSumari, Arwa M. AlAbdulkarim, Nahla E. AlHazmi, Majed O. Alawad, Christian Borgs[^1], Jennifer T. Chayes[^2], Omar M. Yaghi[^3] <br/>
> [https://arxiv.org/abs/2405.02128](https://arxiv.org/abs/2405.02128) <br/>

[^1]: Corresponding author (email: borgs@berkeley.edu)
[^2]: Corresponding author (email: jchayes@berkeley.edu)
[^3]: Corresponding author (email: yaghi@berkeley.edu)

## Evaluation

Each Q&A pair in a subset of RetChemQA dataset has been evaluated based on the following criteria:

File: dataset/synthesis-conditions/synthesis-conditions-dataset/10.1002_adfm.200901901_synthesis-conditions.json
{
  "materials": [
    {
      "name": "[Pt2(n-pentylCS2)4I]",
      "synthesis_conditions": [
        {
          "step": "Synthesis",
          "chemicals_used": "[Pt2(n-pentylCS2)4], I2, toluene, n-hexane",
          "solvents": "toluene (1 mL for I2 solution, 6 mL for [Pt2(n-pentyl-CS2)4] solution), n-hexane (4 mL)",
          "amount_of_each_solvent": {
            "toluene_for_I2": "1 mL",
            "toluene_for_[Pt2(n-pentyl-CS2)4]": "6 mL",
            "n-hexane": "4 mL"
          },
          "procedure": "I2 solution in toluene added dropwise to [Pt2(n-pentyl-CS2)4] solution in toluene under Ar atmosphere, reduced to 3 mL, added 4 mL n-hexane, kept at 4°C for 24h",
          "yield": "43%",
          "washing_method": "washed with cold n-hexane (3 x 3 mL)",
          "drying_method": "dried under vacuum"
        },
        {
          "step": "Data Collections on Single Crystals",
          "temperature": ["100 K (LT)", "298 K (RT)", "350 K (HT)"],
          "equipment": "Xcalibur diffractometer with an area detector",
          "radiation": "graphite monochromated Mo Ka radiation (λ = 0.71069 Å)"
        },
        {
          "step": "Conductivity Measurements",
          "procedure": "DC electrical conductivity measured with four contacts method, Pt wires and graphite paste used for contacts, measured in Quantum Design PPMS-9 with DC currents 10–100 nA, two sequences of temperature changes used",
          "temperature_sequences": [
            "300 to 100 K then warmed to 300 K",
            "300 to 400 K then cooled to 100 K followed by heating from 100 to 400 K"
          ]
        },
        {
          "step": "Magnetic Measurements",
          "temperature_range": "2–350 K",
          "magnetic_field": "1 T",
          "equipment": "Quantum Design MPMS-XL-5 SQUID magnetometer"
        },
        {
          "step": "Adsorption of MMX Fibers on Mica",
          "solvent": "THF",
          "procedure": "1 mg of [Pt2(n-pentylCS2)4I] in 1 mL THF sonicated for 1 h at 30°C, diluted, deposited on freshly exfoliated Muscovite mica, left in air for solvent evaporation"
        },
        {
          "step": "Formation of MMX Nanocrystals on Mica",
          "solvent": "1:1 hexane/toluene mixture",
          "procedure": "1 mg of [Pt2(n-pentylCS2)4I] in 1 mL solvent mixture sonicated for 15 min at 30°C, diluted to 0.1 g L-1, deposited on freshly exfoliated Muscovite mica, left in air for solvent evaporation"
        },
        {
          "step": "Electrical Characterization on the Surface",
          "procedure": "Macroscopic gold electrode evaporated on samples at 10-7 mbar, conductive Au/Pd tips prepared by sputtering, AFM used for topographic images and conductance measurements"
        },
        {
          "step": "DFT Calculations",
          "procedure": "Ground-state electronic structure obtained via single-point ab initio calculations based on plane-wave ultrasoft-pseudopotential implementation of DFT, PBE generalized gradient approximation used, calculations performed for LT, RT, and HT crystal phases"
        }
      ]
    }
  ]
}

File: dataset/synthesis-conditions/synthesis-conditions-dataset/10.1002_adfm.202010368_synthesis-conditions.json
{
  "materials": [
    {
      "name": "Zn-cbpp ([Zn(cbpp)(HCOO)]n, Hcbpp = 1-[4-carboxylbenzyl]-3-[pyrzin-2-yl]pyrazole)",
      "synthesis_conditions": {
        "method": "solvothermal",
        "temperature": "85°C",
        "time": "5 days",
        "solvents": [
          {
            "name": "water",
            "amount": "3 mL"
          },
          {
            "name": "acetonitrile",
            "amount": "6 mL"
          },
          {
            "name": "DMF",
            "amount": "6 mL"
          }
        ],
        "chemicals_used": [
          {
            "name": "Zn(NO3)2·6H2O",
            "amount": "0.6 mmol"
          },
          {
            "name": "Hcbpp",
            "amount": "0.3 mmol"
          }
        ],
        "equipment": "50-mL Teflon-lined autoclave",
        "drying_method": "oven at 60°C"
      }
    },
    {
      "name": "Perovskite films with Zn-cbpp modification",
      "synthesis_conditions": {
        "method": "spin-coating and calcination",
        "temperature": "100°C",
        "time": "60 min",
        "solvents": [
          {
            "name": "DMF/DMSO mixed solvent",
            "ratio": "4:1"
          },
          {
            "name": "chlorobenzene",
            "amount": "200 µL",
            "step": "during spin-coating"
          }
        ],
        "chemicals_used": [
          {
            "name": "PbI2",
            "amount": "1.1 mmol"
          },
          {
            "name": "PbBr2",
            "amount": "0.2 mmol"
          },
          {
            "name": "FAI",
            "amount": "1 mmol"
          },
          {
            "name": "MABr",
            "amount": "0.2 mmol"
          },
          {
            "name": "CsI solution (1.5 m in DMSO)",
            "amount": "57.5 µL"
          },
          {
            "name": "Zn-cbpp",
            "amounts": ["1 mg", "2 mg", "3 mg"],
            "note": "added to lead salt solutions"
          }
        ],
        "equipment": "spin-coater",
        "additional_steps": [
          {
            "step": "annealing",
            "temperature": "100°C",
            "time": "60 min"
          }
        ]
      }
    }
  ]
}

File: dataset/synthesis-conditions/synthesis-conditions-dataset/10.1002_adma.200502138_synthesis-conditions.json
{
  "materials": [
    {
      "name": "Complex 1",
      "synthesis_conditions": {
        "temperature": "Room temperature for reaction setup, dried for 30 min at 120 °C after filtration",
        "solvents": [
          {
            "name": "Ethanol",
            "amount": "4 mL"
          },
          {
            "name": "Water",
            "amount": "12 mL"
          }
        ],
        "equipment": "Long test tube sealed with a cork stopper",
        "chemicals_used": [
          {
            "name": "TbCl3",
            "amount": "20 mg"
          },
          {
            "name": "Mucic acid",
            "amount": "30 mg"
          },
          {
            "name": "Triethylamine",
            "amount": "0.3 mL"
          }
        ],
        "time": "Three weeks",
        "washing_method": "Not specified",
        "drying_method": "Dried for 30 min at 120 °C after filtration",
        "yield": "Not specified",
        "additional_information": "The powder X-ray diffraction spectra were recorded using a Siemens D500 X-ray diffraction instrument with a 0.005 s step size, each of 0.20°. The scanning ranged from 20° to 70°. TGA were performed using a PerkinElmer TGA7 analyzer. The samples were heated at a heating rate of 5 °C min–1 from room temperature to 900 °C under a N2 atmosphere. The luminescence spectra were recorded using a PerkinElmer LS 50B luminescence spectrophotometer that was equipped with an R928 photomultiplier tube with a 5 nm slit width and 0.5 s integration times at 298 K with excitation at 325 nm. The spectra were corrected for detector response and stray background light phosphorescence."
      }
    }
  ]
}

File: dataset/synthesis-conditions/synthesis-conditions-dataset/10.1002_anie.199314951_synthesis-conditions.json
{
  "materials": [
    {
      "name": "beta-Na,Hg",
      "synthesis_conditions": {
        "temperature": "50 C",
        "time": "30 days",
        "quenching_medium": "dry-ice/methanol",
        "atmosphere": "inert",
        "composition": "Na0.85Hg",
        "method": "annealed",
        "equipment": [
          "agate mortar",
          "X-ray capillaries"
        ],
        "additional_details": "Samples with a net composition of Na0.85Hg are annealed at T = 50 C for 30 days and then quenched in a mixture of dry-ice/methanol. The regulus is crushed under an inert atmosphere in an agate mortar, and the crystals picked under the microscope are wedged into X-ray capillaries."
      }
    },
    {
      "name": "alpha-Na,Hg",
      "synthesis_conditions": {
        "space_group": "R5m (no.166)",
        "Z": "3",
        "a": "5.404(1) A",
        "c": "13.420(4) A",
        "V": "340.7 cm-3",
        "cell_parameters": {
          "a_rhombohedral": "5.454(1) A",
          "alpha_rhombohedral": "59.4 degrees"
        },
        "equipment": "CAD-4 diffractometer",
        "temperature": "42 C",
        "radiation": "MoKalpha",
        "crystal_size": "0.21 x 0.18 x 0.25 mm-3",
        "unique_reflections_observed": "287",
        "R": "0.089 (all reflections)",
        "absorption_correction": "empirical, Y-scan",
        "maximum_minimum_residual_electron_density": "+-1.5 e A-3",
        "atomic_positions": {
          "Nal(3b)": "0, 0, 0.5",
          "Na1a(6c)": "0, 0, 0.401",
          "Na1b(18h)": "0.032, -0.032, 0.071",
          "Nalc(18h)": "0.425, 0.575, 0.145",
          "Nald(18h)": "0.103, -0.103, 0.059",
          "Na2(6c)": "0.0, 0.245",
          "Hg(3a)": "0, 0, 0"
        },
        "additional_details": "The program system NRCVAX was used for all structure calculations."
      }
    },
    {
      "name": "Succinatodisilver(1)",
      "synthesis_conditions": {
        "method": "slow diffusion",
        "temperature": "room temperature",
        "solvents": [
          {
            "name": "water",
            "amount": "10 mL, 0.1 M for AgNO3",
            "purpose": "for AgNO3 solution"
          },
          {
            "name": "water",
            "amount": "10 mL, 0.1 M for succinic acid",
            "purpose": "for succinic acid solution"
          }
        ],
        "medium": "silica gel",
        "pH": "5.6",
        "reactants": [
          "Ag+ ions",
          "succinate anions"
        ],
        "crystal_growth_time": "2 days",
        "crystal_description": "Pale yellow prismatic crystals elongated along the c axis",
        "additional_details": "A sodium silicate solution (e = 1.1) was slowly added to an aqueous solution of succinic acid (10 mL, 0.1 M) until the pH reached 5.6. The resulting gelling solution was poured into a test tube and was allowed to stand for about 24 h. Then, an aqueous solution of AgNO3 (10 mL, 0.1 M) was carefully added at the top of the gel."
      }
    }
  ]
}

File: dataset/synthesis-conditions/synthesis-conditions-dataset/10.1002_anie.200390259_synthesis-conditions.json
{
  "materials": [
    {
      "name": "{[Gd2(TCNQ)5(H2O)9][Gd(TCNQ)4(H2O)3]}·4 H2O",
      "synthesis_conditions": [
        {
          "step": "Crystal formation",
          "details": {
            "solvents": ["deionized water"],
            "chemicals_used": ["GdCl3·6 H2O", "Li[TCNQ]"],
            "ratio": "1:1",
            "technique": "Slow diffusion",
            "atmosphere": "deoxygenated",
            "equipment": "Schlenk tube"
          }
        },
        {
          "step": "Bulk material preparation",
          "details": {
            "solvents": ["deionized water"],
            "amount_of_solvent": "20 mL",
            "chemicals_used": ["GdCl3·6 H2O (220 mg, 0.59 mmol)", "Li[TCNQ] (125 mg, 0.59 mmol)"],
            "mixing_method": "Stirred for 30 min",
            "resting_time": "overnight",
            "washing_method": "vacuum filtration, washed with copious amounts of H2O",
            "drying_method": "dried under vacuum",
            "yield": "162 mg (31%)"
          }
        }
      ]
    }
  ],
  "experimental_techniques": {
    "magnetic_susceptibility_measurements": {
      "temperature_range": "1.8–300 K",
      "magnetic_field": "1000 G",
      "equipment": "Quantum Design MPMS-2 SQUID magnetometer",
      "sample_mass": "2.89 mg"
    },
    "AC_magnetic_susceptibility_measurements": {
      "oscillating_frequency": "125 Hz"
    }
  }
}

File: dataset/synthesis-conditions/synthesis-conditions-dataset/10.1002_anie.200501639_synthesis-conditions.json
{
  "materials": [
    {
      "name": "methyl-substituted pyrazine analogue [{RhII2(bza)4(2-mpyz)}n] (2)",
      "synthesis_conditions": {
        "method": "same method used to prepare 1",
        "oxygen_inclusion_crystals_generation": {
          "pressure": "about 1.0 MPa",
          "temperature": "room temperature"
        },
        "yield": "60.7 %",
        "elemental_analysis": {
          "calculated": {
            "C": "50.53 %",
            "H": "3.34 %",
            "N": "3.62 %"
          },
          "found": {
            "C": "49.99 %",
            "H": "3.31 %",
            "N": "3.62 %"
          }
        }
      }
    },
    {
      "name": "single crystal of 2",
      "synthesis_conditions": {
        "equipment": "Bruker Smart APEX CCD area diffractometer with a helium-flow temperature controller (Japan Thermal Eng. TC-10 KCP) and graphite-monochromated MoKa radiation (l = 0.71073 C)",
        "method": "sealed in a glass capillary containing liquid oxygen in a liquid-nitrogen bath",
        "temperature": "room temperature",
        "pressure_estimation": "1.0 MPa at room temperature",
        "absorption_corrections": "SADABS program",
        "structure_solution": "direct methods (SHELXS-97)",
        "refinement": "full-matrix least-squares calculations on F2 (SHELXL-97) with the SHELX-TL program package",
        "non-hydrogen_atoms_refinement": "anisotropically",
        "hydrogen_atoms_refinement": "fixed at calculated positions and refined with a riding model"
      }
    },
    {
      "name": "crystals of 2 for magnetic measurements",
      "synthesis_conditions": {
        "equipment": "SQUID magnetometer (Quantum Design MPMS-XL)",
        "method": "packed in a glass tube with pressurized oxygen gas",
        "temperature": "room temperature",
        "pressure": "2.0 MPa",
        "additional_info": "The glass cell has a mechanism that can separate the condensed excess oxygen from the crystals of 2.",
        "molar_magnetization_calculation_basis": "mass of 2 with the chemical composition of 2·3 O2 after deducting the trace background values of cell and host crystal 2"
      }
    }
  ]
}

File: dataset/synthesis-conditions/synthesis-conditions-dataset/10.1002_anie.200603682_synthesis-conditions.json
{
  "materials": [
    {
      "name": "1[Eu(Tzpy)2]",
      "synthesis_conditions": [
        {
          "temperature": "100 8C over 4 h then to 190 8C over 100 h, held at this temperature for 144 h, cooled to 90 8C over 400 h then to room temperature over 13 h",
          "solvents": [
            {
              "name": "pyridine",
              "amount": "7.5 mmol, 600 mg"
            }
          ],
          "equipment": "Duran-glass ampoule",
          "chemicals_used": [
            {
              "name": "Europium",
              "amount": "0.5 mmol, 76 mg, ChemPur 99.9 %"
            },
            {
              "name": "1H-1,2,3-triazolo[4,5-b]pyridine (TzpyH)",
              "amount": "1.5 mmol, 180 mg, Aldrich 98 %"
            },
            {
              "name": "mercury",
              "amount": "0.1 mmol, 20 mg"
            }
          ],
          "time": "548 h total",
          "yield": "144 mg (86 %)",
          "additional_information": "The reaction mixture was frozen with liquid nitrogen and degassed three times. The ampoule was sealed under vacuum."
        },
        {
          "temperature": "205 8C using the same heating rates and reaction times",
          "solvents": "none",
          "equipment": "Duran-glass ampoule",
          "chemicals_used": [
            {
              "name": "Europium",
              "amount": "0.5 mmol, 76 mg, ChemPur 99.9 %"
            },
            {
              "name": "1H-1,2,3-triazolo[4,5-b]pyridine (TzpyH)",
              "amount": "1.5 mmol, 180 mg, Aldrich 98 %"
            },
            {
              "name": "mercury",
              "amount": "0.1 mmol, 20 mg"
            }
          ],
          "time": "548 h total",
          "additional_information": "The reaction was carried out without pyridine. Any slight overheating results in decomposition of the ligand (decomp 208 8C); thus, the solvothermal synthesis in pyridine is more favorable."
        }
      ]
    }
  ]
}

File: dataset/synthesis-conditions/synthesis-conditions-dataset/10.1002_anie.201802911_synthesis-conditions.json
{
  "materials": [
    {
      "name": "CPM-311-RR",
      "synthesis_conditions": {
        "ligands": [
          "RR-cam"
        ],
        "metal_source": "Indium monomer",
        "framework": "quartz (qtz) net",
        "solvents": "Not specified",
        "chirality_features": [
          "0-D chirality of RR-cam",
          "intrinsic 3D chiral qtz net",
          "1D absolute helicity"
        ],
        "topology": "4-connected",
        "additional_information": "RR-cam acts as crosslinker"
      }
    },
    {
      "name": "CPM-312 family",
      "synthesis_conditions": {
        "ligands": [
          "RR-cam",
          "SR-cam",
          "RS-cam",
          "SS-cam"
        ],
        "metal_source": "Magnesium",
        "framework": "honeycomb channels with a Mg2+-format backbone",
        "solvents": "Not specified",
        "chirality_features": [
          "RR-cam acts as an auxiliary ligand attached on the wall of the hexagonal channel"
        ],
        "topology": "chiral eta net with Mg-HCOO helices (31 or 32)",
        "additional_information": "The absolute helicity of chain is controlled by the stereochemistry around C1 of camphorates"
      }
    },
    {
      "name": "CPM-313-RR to CPM-316-RR",
      "synthesis_conditions": {
        "ligands": [
          "RR-cam"
        ],
        "metal_source": "Copper paddle-wheel dimers",
        "framework": "various 4-connected frameworks",
        "solvents": [
          {
            "name": "DMF",
            "topology": "uon"
          },
          {
            "name": "DMEU",
            "topology": "qtz"
          },
          {
            "name": "NMF",
            "topology": "dia"
          },
          {
            "name": "DEA",
            "topology": "sql"
          }
        ],
        "chirality_features": [
          "Diastereoisomerization of the chiral linker (transition from cis RS-cam to trans RR-cam) results in greater structural diversity"
        ],
        "additional_information": "The relative orientation between adjacent metal nodes is affected, leading to various framework types"
      }
    },
    {
      "name": "CPM-317-RR",
      "synthesis_conditions": {
        "ligands": [
          "RR-cam"
        ],
        "metal_source": "Cobalt",
        "framework": "V-shaped cobalt dimers connected by eight RR-cam to form the ecu net",
        "solvents": "Not specified",
        "chirality_features": "Not specified",
        "topology": "4-connected",
        "additional_information": "Not specified"
      }
    },
    {
      "name": "CPM-331-RS and CPM-332-RR",
      "synthesis_conditions": {
        "ligands": [
          "RS-cam",
          "RR-cam"
        ],
        "metal_source": "Copper",
        "framework": "square layer structure pillared by 4,4’-bipyridine",
        "solvents": "Not specified",
        "chirality_features": "Not specified",
        "topology": [
          {
            "name": "CPM-331-RS",
            "type": "rob topology with the wavy sheet"
          },
          {
            "name": "CPM-332-RR",
            "type": "pcu topology with the flat sheet"
          }
        ],
        "additional_information": "CPM-332-RR has a BET surface area of about 216.02 m2 g@1 while CPM-331-RS is 16.43 m2 g@1"
      }
    }
  ]
}

File: dataset/synthesis-conditions/synthesis-conditions-dataset/10.1002_anie.201806732_synthesis-conditions.json
{
  "NKMOF-1-M": {
    "materials": [
      {
        "name": "NKMOF-1-Cu",
        "synthesis_conditions": {
          "precursors": "pyrazine-2,3-dithiol (pdt), Cu ions",
          "modifications": "previously reported procedures with slight modification",
          "activation_method": "CO2 supercritical drying",
          "BET_surface_area": "280 m2 g@1",
          "thermal_stability": "loses crystallinity above 60 88C",
          "hydrolytic_stability": "stable in water for at least six months at room temperature or in pH 1 or 12 water for one week",
          "additional_information": "lower thermal stability and lower BET surface area compared to NKMOF-1-Ni"
        }
      },
      {
        "name": "NKMOF-1-Ni",
        "synthesis_conditions": {
          "precursors": "pyrazine-2,3-dithiol (pdt), Ni ions",
          "modifications": "previously reported procedures with slight modification",
          "activation_method": "vacuum at 90 88C without solvent exchange",
          "BET_surface_area": "382 m2 g@1",
          "thermal_stability": "exhibits thermal stability to 240 88C",
          "hydrolytic_stability": "stable in water for at least six months at room temperature or in pH 1 or 12 water for one week",
          "single_component_adsorption_isotherms_temperatures": ["273 K", "288 K", "298 K"],
          "adsorption_capacity_at_1_bar_and_298K": {
            "C2H2": "61.0 cm3 g@1",
            "C2H4": "47.3 cm3 g@1",
            "CO2": "51.1 cm3 g@1",
            "C2H6": "33.5 cm3 g@1",
            "CH4": "22.2 cm3 g@1",
            "N2": "7.3 cm3 g@1"
          },
          "C2H2_uptake_at_0.003_bar_and_298K": "33.7 cm3 g@1",
          "isosteric_enthalpy_of_adsorption_Qst_zero_coverage_values": {
            "C2H2": "60.3 kJ mol@1",
            "C2H4": "44.9 kJ mol@1",
            "CO2": "40.9 kJ mol@1",
            "CH4": "31.7 kJ mol@1"
          },
          "DSLF_method_Qst_values": {
            "C2H2_site_I": "53.9 kJ mol@1",
            "C2H2_site_II": "19.0 kJ mol@1",
            "C2H4": "40.9 kJ mol@1",
            "CO2": "36.2 kJ mol@1",
            "CH4": "28.5 kJ mol@1"
          },
          "IAST_adsorption_selectivities_at_298K": {
            "C2H2_C2H4_1_99_v_v": "1272.6",
            "C2H2_C2H4_1_9_v_v": "346.5",
            "C2H2_CO2_1_1_v_v": "249.3",
            "C2H2_CO2_2_1_v_v": "272.5",
            "C2H2_CH4_1_1_v_v": "6409.1",
            "C2H2_CH4_2_1_v_v": "4949.2"
          },
          "breakthrough_experiments_selectivities": {
            "C2H2_C2H4_1_99_v_v": "43.6",
            "C2H2_C2H4_1_9_v_v": "7.6",
            "C2H2_CO2_2_1_v_v": "1.8",
            "C2H2_CO2_1_1_v_v": "2.6",
            "C2H2_CH4_2_1_v_v": "8.8",
            "C2H2_CH4_1_1_v_v": "6.6"
          },
          "recyclability": "can be recycled at least five times"
        }
      }
    ]
  }
}

File: dataset/synthesis-conditions/synthesis-conditions-dataset/10.1002_anie.201901040_synthesis-conditions.json
{
  "materials": [
    {
      "name": "4,4’-(phenazine-5,10-diyl)dibenzoate anion (PZDB-Li2)",
      "synthesis_conditions": {
        "starting_material": "phenazine",
        "yield": "acceptable",
        "morphology": "plate-like",
        "crystal_structure": "monoclinic single crystals",
        "space_group": "P21",
        "water_content_removal": {
          "temperature": "60 88C",
          "environment": "vacuum",
          "water_molecules_per_PZDB-Li2": "3.3"
        },
        "thermal_stability": "up to ca. 400 88C in N2 and air",
        "solubility": "insoluble in carbonate-based electrolytes",
        "solvent_system": "ethyl carbonate (EC) / diethyl carbonate (DEC)",
        "intermolecular_interactions": "stronger than intercalation between PZDB-Li2 and solvent molecules"
      }
    },
    {
      "name": "PZDB-Li2 symmetric cell",
      "synthesis_conditions": {
        "cell_type": "standard CR2032 coin cell",
        "cathode_and_anode_weight": "approximately equal",
        "current_rate": "1 C",
        "discharge_capacity": "ca. 53 mA h g@1",
        "coulombic_efficiency": "ca. 97 %",
        "cycles_measured": "200 cycles",
        "energy_density": "127 Wh kg@1 at 1 C",
        "capacity_retention": "stable",
        "polarity_reversal_experiment_capacity": "around 50 mA h g@1",
        "rate_capability_test_current_rates": "0.5, 1, and 2 C",
        "energy_and_power_densities": {
          "0.5_C": {
            "energy_density": "132 Wh kg@1",
            "power_density": "155 W kg@1"
          },
          "1_C": {
            "energy_density": "127 Wh kg@1",
            "power_density": "308 W kg@1"
          },
          "2_C": {
            "energy_density": "110 Wh kg@1",
            "power_density": "617 W kg@1"
          }
        }
      }
    }
  ]
}

File: dataset/synthesis-conditions/synthesis-conditions-dataset/10.1002_anie.201904160_synthesis-conditions.json
{
  "materials": [
    {
      "name": "JNU-1",
      "synthesis_conditions": [
        {
          "step": "Synthesis",
          "chemicals_used": "Zn3(OH)2(btca)2, H2btca = benzotriazole-5-carboxylic acid",
          "reference": "[14]",
          "notes": "Synthesized according to the reported procedure"
        },
        {
          "step": "Activation",
          "temperature": "200 88C",
          "time": "36 h",
          "method": "high vacuum",
          "notes": "Sample was activated without any prior solvent exchange"
        }
      ],
      "characterization_methods_excluded": [
        "PXRD",
        "TGA",
        "N2 sorption isotherms"
      ],
      "additional_information": "JNU-1 is stable in water over a pH range of 2 to 12 and thermally stable up to 450 88C in a N2 atmosphere. It has a BET surface area of 818 m2 g@1."
    },
    {
      "name": "C2H2@JNU-1",
      "synthesis_conditions": [
        {
          "step": "Preloading with C2H2",
          "temperature": "Room temperature",
          "time": "6 h",
          "atmosphere": "C2H2 atmosphere",
          "notes": "Desolvated JNU-1 crystals were put in a C2H2 atmosphere"
        },
        {
          "step": "SCXRD data collection",
          "temperature": "150 K",
          "notes": "SCXRD data were collected after preloading with C2H2"
        }
      ],
      "characterization_methods_excluded": [
        "SCXRD"
      ],
      "additional_information": "C2H2 molecules were found to simultaneously bond to two open ZnII centers."
    }
  ]
}

File: dataset/synthesis-conditions/synthesis-conditions-dataset/10.1002_anie.202009253_synthesis-conditions.json
{
  "materials": [
    {
      "name": "Fe-THBQ",
      "synthesis_conditions": {
        "precursors": "tetrahydroxybenzoquinone (THBQ) and divalent salts",
        "structure": "cubic symmetry with the space group Pm3¯",
        "conductivity": "2.7 x 10^-4 S cm^-1 at 300 K",
        "Seebeck_coefficient": "-130 mV K^-1",
        "Weiss_constant": "-219.37 K",
        "absorption_range": "220 to 1000 nm",
        "band_gap": "0.63 eV",
        "morphology": "compact hexagon sheet morphology with side length around 50 nm",
        "oxidation_states": "mixed-valence Fe",
        "magnetic_properties": "paramagnetic",
        "activation_energy": "0.23 eV"
      }
    },
    {
      "name": "Co-THBQ",
      "synthesis_conditions": {
        "precursors": "tetrahydroxybenzoquinone (THBQ) and divalent salts",
        "structure": "cubic symmetry with the space group Pm3¯",
        "conductivity": "6 x 10^-8 S cm^-1 at 300 K",
        "Weiss_constant": "-73.86 K",
        "absorption_range": "220 to 1000 nm",
        "band_gap": "1.44 eV",
        "morphology": "regular octahedron geometry with the scale of several tens of nanometers",
        "oxidation_states": "CoII",
        "magnetic_properties": "paramagnetic",
        "activation_energy": "0.46 eV"
      }
    },
    {
      "name": "Mn-THBQ",
      "synthesis_conditions": {
        "precursors": "tetrahydroxybenzoquinone (THBQ) and divalent salts",
        "structure": "cubic symmetry with the space group Pm3¯",
        "conductivity": "3.5 x 10^-8 S cm^-1 at 300 K",
        "Weiss_constant": "-47.95 K",
        "absorption_range": "220 to 1000 nm",
        "band_gap": "1.69 eV",
        "morphology": "nanosheet morphology with the thickness of 5 nm",
        "oxidation_states": "MnII",
        "magnetic_properties": "paramagnetic",
        "activation_energy": "0.48 eV"
      }
    }
  ]
}

File: dataset/synthesis-conditions/synthesis-conditions-dataset/10.1002_anie.202009613_synthesis-conditions.json
{
  "materials": [
    {
      "name": "Cu4C6S6",
      "synthesis_conditions": {
        "solvent": "methanol",
        "reactants": [
          "[CuI(CH3CN)4]BF4",
          "BHT (benzenehexathiol)"
        ],
        "product_color": "dark blue",
        "solubility": "insoluble in common solvents",
        "yield_indicators": {
          "Raman_signal_of_thiol_units": "disappears entirely"
        },
        "chemical_composition": "[Cu4(C6S6)]n",
        "oxidant": "trace amount of oxygen in the reaction container",
        "morphology": "regular prism-shaped nanorods",
        "dimensions": "hundreds of nanometers",
        "crystallinity": "high",
        "crystal_system": "triclinic",
        "space_group": "P1¯",
        "unit_cell_parameters": {
          "a": "3.9227(9) c",
          "b": "8.0610(19) c",
          "c": "8.247(2) c",
          "alpha": "64.685(18)88",
          "beta": "84.940(16)88",
          "gamma": "85.900(17)88"
        },
        "electrical_conductivity": "270 S cm@1 at room temperature",
        "type": "degenerate semiconductor"
      }
    },
    {
      "name": "Cu5.5C6S6",
      "synthesis_conditions": {
        "solvent": "ethylene glycol",
        "reactants": [
          "[CuI(CH3CN)4]BF4",
          "BHT (benzenehexathiol)"
        ],
        "product_color": "dark green",
        "solubility": "insoluble in common solvents",
        "yield_indicators": {
          "Raman_signal_of_thiol_units": "disappears entirely"
        },
        "chemical_composition": "[Cu5.5(C6S6)]n",
        "oxidant": "trace amount of oxygen in the reaction container",
        "morphology": "regular prism-shaped nanorods",
        "dimensions": "hundreds of nanometers",
        "crystallinity": "high",
        "crystal_system": "triclinic",
        "space_group": "P1¯",
        "unit_cell_parameters": {
          "a": "3.8683(1) c",
          "b": "8.4925(3) c",
          "c": "14.6468(5) c",
          "alpha": "91.496(2)88",
          "beta": "94.295(2)88",
          "gamma": "93.526(2)88"
        },
        "electrical_conductivity": "220 S cm@1 at room temperature",
        "type": "degenerate semiconductor",
        "thermoelectric_properties": {
          "Seebeck_coefficient": "-80 mV K@1 at room temperature",
          "ZT_value": "0.12 at 390 K"
        }
      }
    }
  ]
}

File: dataset/synthesis-conditions/synthesis-conditions-dataset/10.1002_anie.202305144_synthesis-conditions.json
{
  "materials": [
    {
      "name": "ZrMOF-1",
      "synthesis_conditions": {
        "temperature": "150 °C",
        "solvents": "N,N-diethylformamide/formic acid",
        "solvent_amounts": "Not specified",
        "equipment": "Not specified",
        "chemicals_used": "H8PEP-1, ZrCl4",
        "time": "3 days",
        "washing_method": "Soaked in concentrated HCl, 1 M HCl, deionized water, and 0.1 M NaOH for two weeks",
        "drying_method": "Not specified",
        "yield": "Not specified",
        "additional_information": "Microporous structure, BET surface area of 1877 m2 g-1, pore size centered at 11 and 14 Å, total pore volume of 0.73 cm3 g-1, maintains crystallinity and microporous structure after long time soak in water, acid, and base solvents, indicating ultrahigh stability."
      }
    },
    {
      "name": "ZrMOF-2",
      "synthesis_conditions": {
        "temperature": "150 °C",
        "solvents": "N,N-diethylformamide/formic acid",
        "solvent_amounts": "Not specified",
        "equipment": "Not specified",
        "chemicals_used": "H8PEP-2, ZrCl4",
        "time": "3 days",
        "washing_method": "Soaked in concentrated HCl, 1 M HCl, deionized water, and 0.1 M NaOH for two weeks",
        "drying_method": "Not specified",
        "yield": "Not specified",
        "additional_information": "Becomes almost amorphous after being soaked in solvents, indicating lower stability compared to ZrMOF-1. BET surface area and pore volume significantly smaller than estimated from crystal structure due to possible pore structure collapse."
      }
    }
  ]
}

File: dataset/synthesis-conditions/synthesis-conditions-dataset/D1SC04221A_synthesis-conditions.json
{
  "materials": [
    {
      "name": "Sn(maltol)2",
      "synthesis_conditions": {
        "solvents": "dry ethanol",
        "solvent_amounts": "4.0 mL",
        "temperature": "70 °C",
        "chemicals_used": [
          {
            "name": "SnF2",
            "amount": "156.7 mg, 1.0 mmol"
          },
          {
            "name": "maltol",
            "amount": "252.2 mg, 2.0 mmol"
          }
        ],
        "yield": "Not specified",
        "washing_method": "Filtered with a membrane filter (0.45 µm, PTFE)",
        "drying_method": "Not specified",
        "time": "Stood at room temperature for 12 h"
      }
    },
    {
      "name": "SnBr(maltol)",
      "synthesis_conditions": {
        "solvents": "dry ethanol",
        "solvent_amounts": "13 mL",
        "temperature": "70 °C",
        "chemicals_used": [
          {
            "name": "SnBr2",
            "amount": "278.5 mg, 1.0 mmol"
          },
          {
            "name": "maltol",
            "amount": "252.2 mg, 2.0 mmol"
          }
        ],
        "yield": "Not specified",
        "washing_method": "Filtered with a membrane filter (0.45 µm, PTFE)",
        "drying_method": "Not specified",
        "time": "Stood at room temperature for 12 h"
      }
    },
    {
      "name": "SnI(maltol)",
      "synthesis_conditions": {
        "solvents": "dry ethanol",
        "solvent_amounts": "22 mL",
        "temperature": "70 °C",
        "chemicals_used": [
          {
            "name": "SnI2",
            "amount": "186.3 mg, 0.50 mmol"
          },
          {
            "name": "maltol",
            "amount": "63.1 mg, 0.50 mmol"
          }
        ],
        "yield": "46%",
        "washing_method": "Filtered with a membrane filter (0.45 µm, PTFE)",
        "drying_method": "Not specified",
        "time": "Stood at room temperature for 12 h"
      }
    },
    {
      "name": "Cs0.1FA0.6MA0.3Sn0.5Pb0.5I3 perovskite",
      "synthesis_conditions": {
        "solvents": "DMSO and DMF",
        "solvent_amounts": "0.5 mL DMSO and 1.5 mL DMF",
        "temperature": "45 °C for stirring, 100 °C and 65 °C for annealing",
        "chemicals_used": [
          {
            "name": "CsI",
            "amount": "93.2 mg, 0.36 mmol"
          },
          {
            "name": "FAI",
            "amount": "371.5 mg, 2.16 mmol"
          },
          {
            "name": "MAI",
            "amount": "171.7 mg, 1.08 mmol"
          },
          {
            "name": "SnI2",
            "amount": "670.5 mg, 1.80 mmol"
          },
          {
            "name": "PbI2",
            "amount": "829.8 mg, 1.80 mmol"
          },
          {
            "name": "Pb(SCN)2",
            "amount": "11.6 mg, 0.04 mmol"
          },
          {
            "name": "SnF2",
            "amount": "28.2 mg, 0.18 mmol"
          },
          {
            "name": "TM-DHP",
            "amount": "1 mol% for SnI2"
          }
        ],
        "yield": "Not specified",
        "washing_method": "Not specified",
        "drying_method": "Annealed at 100 °C for 10 min and 65 °C for over 10 min",
        "time": "Not specified",
        "additional_steps": [
          {
            "step": "Spin coating",
            "details": "1000 rpm for 10 s and 4000 rpm for 40 s with chlorobenzene antisolvent"
          },
          {
            "step": "Maltol post-treatment",
            "details": "1 mg mL–1 maltol in toluene, spin-coated and annealed at 65 °C for 2 min"
          }
        ]
      }
    }
  ]
}

File: dataset/synthesis-conditions/synthesis-conditions-dataset/j.cej.2018.10.034_synthesis-conditions.json
{
  "materials": [
    {
      "name": "Ca(squarate)",
      "synthesis": [
        {
          "step": "Synthesis via hydrothermal route",
          "chemicals_used": [
            {
              "name": "Calcium carbonate",
              "amount": "1.51 mmol, 0.151 g"
            },
            {
              "name": "Squaric acid",
              "amount": "1.51 mmol, 0.172 g"
            },
            {
              "name": "Water",
              "amount": "20 mL"
            }
          ],
          "equipment": "25 mL Teflon-lined reactor",
          "temperature": "120 °C",
          "time": "24 h",
          "washing_method": "Washed with water",
          "drying_method": "Degassed under ultrahigh vacuum (4 μmHg) at 100 °C for 12 h",
          "yield": "Not specified"
        }
      ],
      "characterization": [
        {
          "technique": "Powder X-ray diffraction (PXRD)",
          "details": "PANalytical X’Pert diffractometer with Cu Kα emission radiation (λ = 0.154 nm) at a range of 8–40° (2θ) with a step size of 0.026°"
        },
        {
          "technique": "Single crystal diffraction",
          "details": "Bruker Smart Apex II diffractometer with graphite-monochromated Cu Kα radiation at 173 K"
        },
        {
          "technique": "Scanning electron microscope (SEM)",
          "details": "Hitachi SU-70 after gold sputtering"
        },
        {
          "technique": "Thermal gravimetric analysis (TGA)",
          "details": "Pyris 1 TGA instrument from 50 to 600 °C in N2 atmosphere at a constant rate of 10 °C/min"
        },
        {
          "technique": "Adsorption-desorption isotherms of CO2",
          "details": "Micromeritics ASAP 2460 adsorption apparatus at 195 K"
        }
      ],
      "adsorption_measurements_and_breakthrough_experiments": [
        {
          "gases_tested": [
            "C2H6",
            "C2H4",
            "C2H2"
          ],
          "temperatures": [
            "283 K",
            "298 K",
            "313 K"
          ],
          "pressure": "Up to 1.0 bar",
          "sample_preparation": "Degassed under ultrahigh vacuum (4 μmHg) at 100 °C for 12 h",
          "breakthrough_experiments_details": "Binary C2H2/C2H4 and C2H4/C2H6 mixtures were carried out in a stainless steel HPLC column (1 cm I.D. × 15 cm) with 10.57 g degassed sample filled in at a constant flow rate of 1.20 mL/min at 298 K and 100 kPa"
        }
      ],
      "single_component_adsorption_isotherm": {
        "model_used": "Dual-site Langmuir-Freundlich (DSLF) model",
        "fitting_parameters": "Not specified",
        "correlation_coefficients": "Up to 0.9999"
      },
      "adsorption_selectivity_for_binary_mixtures": {
        "method": "Ideal adsorbed solution theory (IAST) combined with the DSLF model",
        "selectivity_C2H2_C2H4": "8.1 at 100 kPa and 298 K",
        "selectivity_C2H4_C2H6": "5.9 at 100 kPa and 298 K"
      },
      "isosteric_heats_of_adsorption": {
        "Qst_C2H2": "37.6 kJ/mol",
        "Qst_C2H4": "33.9 kJ/mol",
        "Qst_C2H6": "28.4 kJ/mol"
      },
      "density_functional_theory_calculations": {
        "details": "DMol3 in the Materials Studio package, GGA with PBE and DNP basis set, semi-empirical dispersion correction included"
      }
    }
  ]
}

File: dataset/synthesis-conditions/synthesis-conditions-dataset/j.cej.2021.132269_synthesis-conditions.json
{
  "materials": [
    {
      "name": "C-Co-TN",
      "synthesis": {
        "precursor": "Co-TN",
        "temperature": "900°C",
        "time": "2h",
        "atmosphere": "N2 flow",
        "heating_rate": "4°C min−1",
        "washing_solvents": ["water", "ethanol"],
        "drying_temperature": "60°C",
        "yield": "not specified"
      },
      "conditions": {
        "catalyst_amount": "10 mg",
        "solution_volume": "100 mL",
        "TCH_concentration": "20 mg L−1",
        "PMS_concentration": "0.75 mM",
        "reaction_temperature": "25 ± 2°C",
        "shaking_speed": "180 rpm",
        "pH": "4.6 (unadjusted)",
        "quenching_agents": ["methanol", "tert-butanol alcohol", "p-benzoquinone", "L-histidine", "furfuryl alcohol"]
      },
      "characterization": {
        "XRD": "Bruker D8 Advance instrument with Cu-Kα radiation (λ = 1.54056 Å)",
        "TGA": "Beijing Hengjiu HTG-1 instrument, 30 to 850°C in air, heating rate 10°C min−1",
        "FT-IR": "Nicolet 380 FT-IR spectrometer, 4000–400 cm−1",
        "SEM": "FESEM (Hitachi SU-8010)",
        "HRTEM": "Tecnai G2 F30",
        "EDS_mapping": "yes",
        "XPS": "Thermo Scientific K-Alpha+ with monochromatic A1 Kα source",
        "N2_adsorption_desorption_isotherms": "ASAP 2460, Micromeritics, USA, 77 K",
        "BET_surface_area": "258.3997 m2 g−1",
        "pore_volume": "0.201187 cm3 g−1",
        "magnetic_property": "VSM, (PPMS-9, Quantum Design, USA)",
        "Raman_spectra": "LabRAM HR Evolution (HORIBA)",
        "TOC": "Shimadzu TOC analyzer",
        "AAS": "atomic absorption spectrometer (AAS, AA-7020, Shimadzu)",
        "EPR": "EMX10/12, Bruker, Germany",
        "HPLC-TOF-MS2": "Shimadzu, Japan",
        "EIS_and_LSV": "electrochemical workstation (CHI660E, Shanghai, China)"
      }
    }
  ]
}
