Repository: nakulrampal/RetChemQA

## Citation

More details about the RetChemQA dataset are given in the following preprint:

> *Single and Multi-Hop Question-Answering Datasets for Reticular Chemistry with GPT-4-Turbo* <br/>
> Nakul Rampal, Kaiyu Wang, Matthew Burigana, Lingxiang Hou, Juri Al-Johani, Anna Sackmann, Hanan S. Murayshid, Walaa A. AlSumari, Arwa M. AlAbdulkarim, Nahla E. AlHazmi, Majed O. Alawad, Christian Borgs[^1], Jennifer T. Chayes[^2], Omar M. Yaghi[^3] <br/>
> [https://arxiv.org/abs/2405.02128](https://arxiv.org/abs/2405.02128) <br/>

[^1]: Corresponding author (email: borgs@berkeley.edu)
[^2]: Corresponding author (email: jchayes@berkeley.edu)
[^3]: Corresponding author (email: yaghi@berkeley.edu)

File: dataset/synthesis-conditions/synthesis-conditions-dataset/j.cej.2022.139713_synthesis-conditions.json
{
  "materials": [
    {
      "name": "UPC-80",
      "synthesis": [
        {
          "step": "Synthesis of ligand",
          "details": {
            "chemicals_used": [
              "3,4-diaminobenzoic acid",
              "terephthaldehyde",
              "saturated sodium hydrogen sulfite",
              "ethanol"
            ],
            "solvents": [
              {
                "name": "ethanol",
                "amount": "100 mL"
              }
            ],
            "temperature": "95 ℃",
            "time": "overnight",
            "yield": "82%",
            "product": "1,4-bis(5-carboxy-1H-benzimidazole-2yl)benzene (H2bcbb)"
          }
        },
        {
          "step": "Synthesis of [Tb(bcbb)1.5·DMF·H2O] (UPC-80)",
          "details": {
            "chemicals_used": [
              "ligand (39.84 mg, 0.10 mmol)",
              "Tb(NO3)3·6H2O (45.30 mg, 0.10 mmol)",
              "DMF",
              "H2O"
            ],
            "solvents": [
              {
                "name": "DMF/H2O",
                "amount": "8.00 ml",
                "ratio": "v/v, 3/5"
              }
            ],
            "equipment": "20.00 ml glass vial",
            "temperature": "120 °C",
            "time": "24 h",
            "cooling_rate": "5 °C h−1",
            "washing_method": "washed with DMF and deionized water",
            "drying_method": "dried at 60 °C for 24 h",
            "yield": "70.2%",
            "product": "UPC-80"
          }
        }
      ],
      "characterization": [
        {
          "technique": "PXRD",
          "details": "recorded on a Rigaku UltimaIV Advance instrument"
        },
        {
          "technique": "TGA",
          "details": "measured on Mettler Toledo TGA instrument under N2 atmosphere at the range of 40-900 °C (with a heating rate of 10 °C min-1)"
        },
        {
          "technique": "FT-IR",
          "details": "performed on Nicolet 330 FTIR Spectrometer within the 4000-400 cm−1 region with KBr pellets"
        },
        {
          "technique": "Elemental analysis",
          "details": "collected on Elementar Vario EL Cube elemental analyzer"
        }
      ],
      "gas_adsorption_and_separation": {
        "BET_surface_area": "431 m2/g",
        "pore_size_distribution": "mainly ranges from 13 to 18 Å",
        "gas_adsorption_capacity": {
          "C2H2": "77.28 cm3/g at 298 K",
          "CO2": "39.23 cm3/g at 298 K",
          "C2H4": "50.44 cm3/g at 298 K"
        },
        "selectivity": {
          "C2H2/CO2": "6.34",
          "C2H2/C2H4": "4.78",
          "C3H6/C3H8": "3.43"
        },
        "breakthrough_experiments": {
          "C2H2/CO2": {
            "normalized_breakthrough_time": "16.7 min/g",
            "C2H2_productivity": "1.29 mmol/g"
          },
          "C2H2/C2H4": {
            "normalized_breakthrough_time": "15.8 min/g"
          }
        }
      },
      "computational_procedures": {
        "GCMC_simulations": "performed to investigate the adsorption of gas in UPC-80",
        "DFT_calculations": "carried out to gain the atomic partial charge and the adsorption energy of gas molecules",
        "radial_distribution_functions": "calculated to reveal the density distribution of characteristic atoms of adsorbate molecules"
      }
    }
  ]
}

File: dataset/synthesis-conditions/synthesis-conditions-dataset/j.chempr.2021.07.006_synthesis-conditions.json
{
  "materials": [
    {
      "name": "CTH-14",
      "synthesis_conditions": {
        "temperature": "120°C",
        "solvents": [
          {
            "name": "DMF/H2O/glacial acetic acid",
            "ratio": "1:1:1 (v/v/v)"
          }
        ],
        "time": "24 h",
        "yield": null,
        "chemicals_used": [
          {
            "name": "Yttrium nitrate hexahydrate",
            "amount": "60.278 mg",
            "molarity": "0.157 mmol"
          },
          {
            "name": "1,2,4,5-benzenetetracarboxylic acid (H4btec)",
            "amount": "20 mg",
            "molarity": "0.079 mmol"
          },
          {
            "name": "4,4′-azopyridine (4,4′-azpy)",
            "amount": "14.495 mg",
            "molarity": "0.079 mmol"
          }
        ],
        "equipment": "pyrex tube for solvothermal synthesis",
        "additional_information": "CTH-14 could also be obtained in a similar reaction without the 4,4′-azopyridine."
      },
      "characterization_methods": [
        {
          "method": "Thermogravimetric analysis (TGA)",
          "details": "Performed on a Mettler Toledo TGA/DSC3+ in an air atmosphere with a heating rate of 10 °C/min between 30 °C and 800 °C."
        },
        {
          "method": "Elemental analysis (EA)",
          "details": "Performed by Mikroanalytisches Labor Kolbe c/o Fraunhofer Institut UMSICHT Gebäude G – Osterfelder Str. 3 D-46047 Oberhausen, Germany and by Chalmers Materials Analysis Laboratory."
        },
        {
          "method": "Powder X-ray diffraction (PXRD)",
          "details": "Acquired using the SAXSLAB Mat:Nordic instrument equipped with a micro-focus Cu X-ray (λ = 1.54 Å) or a Bruker D8 Twin diffractometer (Billerica, Massachusetts, USA) with Cu-Kα radiation λ = 1.54."
        }
      ],
      "properties": [
        {
          "property": "BET surface area",
          "value": "7.48 m2/g"
        },
        {
          "property": "CO2 uptake",
          "value": "2.60 cm3/g at 20 °C, 1 bar"
        }
      ]
    },
    {
      "name": "CTH-15",
      "synthesis_conditions": {
        "temperature": "120°C",
        "solvents": [
          {
            "name": "DMF/H2O/glacial acetic acid",
            "ratio": "1:1:1 (v/v/v)"
          }
        ],
        "time": "3 days",
        "yield": null,
        "chemicals_used": [
          {
            "name": "Cerium nitrate hexahydrate",
            "amount": "68.337 mg",
            "molarity": "0.157 mmol"
          }
        ],
        "equipment": "pyrex tube for solvothermal synthesis",
        "additional_information": "CTH-15 could also be obtained in a similar reaction without the 4,4′-azopyridine."
      },
      "characterization_methods": [
        {
          "method": "Thermogravimetric analysis (TGA)",
          "details": "Performed on a Mettler Toledo TGA/DSC3+ in an air atmosphere with a heating rate of 10 °C/min between 30 °C and 800 °C."
        },
        {
          "method": "Elemental analysis (EA)",
          "details": "Performed by Mikroanalytisches Labor Kolbe c/o Fraunhofer Institut UMSICHT Gebäude G – Osterfelder Str. 3 D-46047 Oberhausen, Germany and by Chalmers Materials Analysis Laboratory."
        },
        {
          "method": "Powder X-ray diffraction (PXRD)",
          "details": "Acquired using the SAXSLAB Mat:Nordic instrument equipped with a micro-focus Cu X-ray (λ = 1.54 Å) or a Bruker D8 Twin diffractometer (Billerica, Massachusetts, USA) with Cu-Kα radiation λ = 1.54."
        }
      ],
      "properties": [
        {
          "property": "BET surface area",
          "value": "11.15 m2/g"
        },
        {
          "property": "CO2 uptake",
          "value": "3.32 cm3/g at 20 °C, 1 bar"
        }
      ]
    },
    {
      "name": "CTH-16",
      "synthesis_conditions": {
        "temperature": "120°C",
        "solvents": [
          {
            "name": "DMF/H2O/glacial acetic acid",
            "ratio": "1:1:1 (v/v/v)"
          }
        ],
        "time": "2 days",
        "yield": null,
        "chemicals_used": [
          {
            "name": "Gadolinium nitrate hexahydrate",
            "amount": "71.035 mg",
            "molarity": "0.079 mmol"
          }
        ],
        "equipment": "pyrex tube for solvothermal synthesis",
        "additional_information": null
      },
      "characterization_methods": [
        {
          "method": "Thermogravimetric analysis (TGA)",
          "details": "Performed on a Mettler Toledo TGA/DSC3+ in an air atmosphere with a heating rate of 10 °C/min between 30 °C and 800 °C."
        },
        {
          "method": "Elemental analysis (EA)",
          "details": "Performed by Mikroanalytisches Labor Kolbe c/o Fraunhofer Institut UMSICHT Gebäude G – Osterfelder Str. 3 D-46047 Oberhausen, Germany and by Chalmers Materials Analysis Laboratory."
        },
        {
          "method": "Powder X-ray diffraction (PXRD)",
          "details": "Acquired using the SAXSLAB Mat:Nordic instrument equipped with a micro-focus Cu X-ray (λ = 1.54 Å) or a Bruker D8 Twin diffractometer (Billerica, Massachusetts, USA) with Cu-Kα radiation λ = 1.54."
        }
      ],
      "properties": [
        {
          "property": "BET surface area",
          "value": "6.01 m2/g"
        },
        {
          "property": "CO2 uptake",
          "value": "3.37 cm3/g at 20 °C, 1 bar"
        }
      ]
    }
  ]
}

File: dataset/synthesis-conditions/synthesis-conditions-dataset/ja057667b_synthesis-conditions.json
{
  "materials": [
    {
      "name": "Zn(tbip)",
      "synthesis_conditions": [
        {
          "step": "Hydrothermal synthesis",
          "temperature": "180 °C",
          "time": "3 days",
          "solvents": [
            {
              "name": "H2O",
              "amount": "13 mL"
            },
            {
              "name": "ethylene glycol",
              "amount": "3 mL"
            }
          ],
          "chemicals_used": [
            {
              "name": "Zn(NO3)2·6H2O",
              "amount": "0.197 g, 0.66 mmol"
            },
            {
              "name": "H2tbip",
              "amount": "0.148 g, 0.66 mmol"
            }
          ],
          "yield": "42%",
          "washing_method": "distilled water (3 × 30 mL), followed by ethanol (3 × 30 mL)",
          "drying_method": "drying in air"
        },
        {
          "step": "Thermogravimetric analysis (TGA)",
          "temperature": "5 °C/min heating rate under N2",
          "on-set_of_weight_loss": "~ 420 °C",
          "comments": "No weight loss occurred during a prolonged heating at 350 °C (over 24 h)"
        },
        {
          "step": "Powder X-ray diffraction (PXRD) analysis after TGA",
          "temperature": "200 °C",
          "time": "24 hours",
          "comments": "PXRD pattern of the Zn(tbip) sample taken after being heated at 350°C for 24h matches with the simulated PXRD pattern from the single crystal data."
        }
      ]
    },
    {
      "name": "Methanol adsorption-desorption isotherms",
      "synthesis_conditions": [
        {
          "temperature": "25 °C and 30 °C",
          "comments": "Exhibiting hysteresis"
        }
      ]
    },
    {
      "name": "Water adsorption on Zn(tbip)",
      "synthesis_conditions": [
        {
          "temperature": "25 °C and 30 °C",
          "comments": "Water adsorption measurements"
        }
      ]
    },
    {
      "name": "Water adsorption on ZSM-5 (4 ppm Al)",
      "synthesis_conditions": [
        {
          "temperature": "25 °C",
          "comments": "Water adsorption measurements"
        }
      ]
    },
    {
      "name": "Dimethylether (DME) adsorption isotherms for Zn(tbip)",
      "synthesis_conditions": [
        {
          "temperature": "30, 40, 80, and 100 °C",
          "comments": "DME adsorption measurements"
        }
      ]
    }
  ]
}

File: dataset/synthesis-conditions/synthesis-conditions-dataset/ja066104c_synthesis-conditions.json
{
  "materials": [
    {
      "name": "compound 1",
      "synthesis_conditions": {
        "temperature": "193(2) K for X-ray structure determinations; Room temperature for IR and ESR spectra; 30 °C to 950 °C at 5 °C/min under a flow of air (40 mL/min) for TGA",
        "solvents": [
          {
            "name": "methanol",
            "amount": "40ml for initial solution; used for washing"
          },
          {
            "name": "water",
            "amount": "20ml for (Me4N)4[Nb6Cl12(CN)6] solution; used for washing"
          }
        ],
        "chemicals_used": [
          "[Mn(salen)Cl(H2O)]⋅H2O (12mM)",
          "[Et4N]3[Fe(CN)6] (6mM)",
          "(Me4N)4[Nb6Cl12(CN)6]⋅2MeOH (4.0mM)"
        ],
        "equipment": [
          "Perkin-Elmer Pyris 1 TGA system",
          "Mattson Infinity System FTIR spectrometer",
          "SQUID magnetometer",
          "Bruker ER-200D spectrometer",
          "BRUKER P4 X-ray diffractometer",
          "Autosorb-1 Surface Area and Pore Size Analyzer",
          "Bruker SMART APEX CCD Single Crystal Diffraction System"
        ],
        "time": "Stirred for 10 minutes; Crystals grown over 3 days",
        "washing_method": "Washed with water and methanol",
        "drying_method": "Dried under vacuum",
        "yield": "0.244g, 90.5%",
        "additional_information": "The precipitate began to form immediately after mixing the solutions. Single crystals suitable for X-ray analysis were grown by layering the methanolic solution of [Mn(salen)]ClO4⋅2H2O and [Et4N]3[Fe(CN)6] over the aqueous solution of (Me4N)4[Nb6Cl12(CN)6]⋅2MeOH."
      }
    }
  ]
}

File: dataset/synthesis-conditions/synthesis-conditions-dataset/ja0c05272_synthesis-conditions.json
{
  "materials": [
    {
      "name": "TOF-16",
      "synthesis_conditions": [
        {
          "step": "Synthesis",
          "temperature": "90 °C",
          "solvents": [
            {
              "name": "N,N′-dimethylformamide (DMF)",
              "amount": "500 μL of a 10mg/mL Th(NO3)4 (5.0 mg) solution and 250 μL of 2.5g/L ligand solution (0.625 mg)"
            },
            {
              "name": "3 M HCl",
              "amount": "300 μL"
            },
            {
              "name": "q-H2O",
              "amount": "200 μL"
            }
          ],
          "chemicals_used": [
            "thorium nitrate tetrahydrate",
            "2,2′-dihydroxy-[1,1′-binaphthalene]-5,5′-dicarboxylic acid (binaphthol) linker"
          ],
          "time": "72 h",
          "yield": "ca. 74% (based on linker)",
          "other_conditions": "Vials were sealed and heated statically in an oven."
        }
      ]
    },
    {
      "name": "Binaphthol Ligand",
      "synthesis_conditions": [
        {
          "step": "Synthesis",
          "description": "Synthesized according to previously published procedures. In summary, 6-hydroxy-1-naphthoic acid was esterified using concentrated sulfuric acid in methanol, coupled using stoichiometric FeCl3.6H2O in water, and de-esterified with sodium hydroxide in water. The crude product was recrystallized in methanol and obtained with an overall yield of 60% by mass."
        }
      ]
    }
  ],
  "irradiation_conditions": [
    {
      "material": "TOF-16",
      "type": "γ-irradiation",
      "source": "Shepherd 60Co source at the University of Notre Dame Radiation Laboratory",
      "dose_rate": "88.4 Gy/min",
      "doses": [
        "1 MGy",
        "2 MGy",
        "3 MGy",
        "3.5 MGy",
        "4 MGy"
      ],
      "sample_preparation": "Crystals of TOF-16 were degassed by a freeze-thaw technique and flame sealed in Pyrex tubes."
    },
    {
      "material": "TOF-16",
      "type": "He2+ ion irradiation",
      "source": "9S Accelerator at the University of Notre Dame Nuclear Science Laboratory",
      "doses": [
        "2.5 MGy",
        "7.6 MGy",
        "15.3 MGy",
        "20.4 MGy",
        "25.5 MGy",
        "63.7 MGy"
      ],
      "sample_preparation": "Samples were prepared by grinding TOF-16 crystals in DMF to a polycrystalline material and depositing a suspension of the polycrystalline sample in MeOH on a glass slide."
    }
  ],
  "characterization_methods": [
    {
      "method": "Powder X-Ray Diffraction (PXRD)",
      "details": "Used to confirm the bulk purity and structural integrity of TOF-16 before and after irradiation."
    },
    {
      "method": "Raman Spectroscopy",
      "details": "Collected on single crystals of TOF-16 to probe the impact of irradiation on the structure."
    },
    {
      "method": "FT-IR Spectroscopy",
      "details": "Infrared spectra of crystals of TOF-16 were obtained to study the chemical stability post-irradiation."
    },
    {
      "method": "UV-Vis-NIR Spectroscopy",
      "details": "Electronic spectra were obtained for crystalline samples of TOF-16 at room temperature to observe changes due to irradiation."
    },
    {
      "method": "Thermogravimetric Analysis (TGA)",
      "details": "Conducted on TOF-16 to study thermal stability and decomposition."
    },
    {
      "method": "BET Surface Area Analysis",
      "details": "Performed on supercritical CO2 activated TOF-16 to determine surface area and pore volume."
    }
  ]
}

File: dataset/synthesis-conditions/synthesis-conditions-dataset/ja0c09284_synthesis-conditions.json
{
  "materials": [
    {
      "name": "SOD-Zn(MeIm)2",
      "synthesis_method": "Mechanochemical ball milling",
      "precursors": [
        {
          "name": "Zinc oxide",
          "amount": "1 mmol, 81 mg"
        },
        {
          "name": "2-methylimidazole (HMeIm)",
          "amount": "2.1 mmol, 172 mg"
        },
        {
          "name": "Ammonium nitrate",
          "amount": "0.125 mmol, 10 mg"
        },
        {
          "name": "Methanol",
          "amount": "65 μl"
        }
      ],
      "equipment": "Retsch MM400 shaker mill",
      "milling_media": "Two 7 mm stainless steel balls",
      "frequency": "30 Hz",
      "duration": "60 minutes",
      "washing_method": "Methanol",
      "drying_method": "Evacuated at 80°C for 12 hours"
    },
    {
      "name": "SOD-Zn(VIm)2",
      "synthesis_method": "Mechanochemical ball milling",
      "precursors": [
        {
          "name": "Zinc oxide",
          "amount": "1 mmol, 81 mg"
        },
        {
          "name": "2-vinylimidazole (HVIm)",
          "amount": "2 mmol, 188 mg"
        },
        {
          "name": "Ammonium acetate",
          "amount": "0.125 mmol, 10 mg"
        },
        {
          "name": "Ethanol",
          "amount": "100 μl"
        }
      ],
      "equipment": "15 mL stainless steel milling jar",
      "milling_media": "Two 7 mm stainless steel balls",
      "frequency": "30 Hz",
      "duration": "30 minutes",
      "washing_method": "Methanol",
      "drying_method": "Evacuated at 80°C for 12 hours"
    },
    {
      "name": "SOD-Zn(AIm)2",
      "synthesis_method": "Mechanochemical ball milling",
      "precursors": [
        {
          "name": "Zinc oxide",
          "amount": "1 mmol, 81 mg"
        },
        {
          "name": "2-acetyleneimidazole (HAIm)",
          "amount": "2.4 mmol, 223 mg"
        }
      ],
      "equipment": "Identical to SOD-Zn(VIm)2",
      "washing_method": "Identical to SOD-Zn(VIm)2",
      "drying_method": "Identical to SOD-Zn(VIm)2",
      "ICP_MS_analysis": {
        "sample_size": "12.33 mg",
        "expected_Zn_content": "26.4%",
        "measured_Zn_content": "25.8%"
      }
    },
    {
      "name": "SOD-Zn(CHOIm)2",
      "synthesis_method": "Mechanochemical ball milling",
      "precursors": [
        {
          "name": "Zinc basic carbonate",
          "amount": "0.2 mmol, 110 mg"
        },
        {
          "name": "Imidazole-2-carboxaldehyde (HCHOIm)",
          "amount": "2.2 mmol, 211 mg"
        },
        {
          "name": "N-methyl-2-pyrrolidone (NMP)",
          "amount": "200 μl"
        }
      ],
      "equipment": "15 mL stainless steel milling jar",
      "milling_media": "Two 7 mm stainless steel balls",
      "frequency": "30 Hz",
      "duration": "90 minutes",
      "washing_method": "Methanol",
      "drying_method": "Evacuated at 80°C for 12 hours"
    },
    {
      "name": "SOD-Zn(CF3Im)2",
      "synthesis_method": "Mechanochemical ball milling",
      "precursors": [
        {
          "name": "Zinc basic carbonate",
          "amount": "0.1 mmol, 55 mg"
        },
        {
          "name": "2-trifluoromethylimidazole (HCF3Im)",
          "amount": "1.0 mmol, 136 mg"
        },
        {
          "name": "Methanol",
          "amount": "70 μl"
        }
      ],
      "equipment": "10 mL stainless steel milling jar",
      "milling_media": "Two 7 mm stainless steel balls",
      "frequency": "30 Hz",
      "duration": "30 minutes",
      "washing_method": "Methanol",
      "drying_method": "Evacuated at room temperature"
    },
    {
      "name": "SOD-Zn(ClIm)2",
      "synthesis_method": "Mechanochemical ball milling",
      "precursors": [
        {
          "name": "Zinc basic carbonate",
          "amount": "0.1 mmol, 55 mg"
        },
        {
          "name": "2-chloroimidazole (HClIm)",
          "amount": "1.1 mmol, 113 mg"
        },
        {
          "name": "Dimethylformamide (DMF)",
          "amount": "70 μl"
        }
      ],
      "equipment": "15 mL stainless steel milling jar",
      "milling_media": "Two 7 mm stainless steel balls",
      "frequency": "30 Hz",
      "duration": "1 hour",
      "washing_method": "Methanol",
      "drying_method": "Evacuated at 80°C for 12 hours"
    },
    {
      "name": "SOD-Zn(BrIm)2",
      "synthesis_method": "Mechanochemical ball milling",
      "precursors": [
        {
          "name": "Zinc oxide",
          "amount": "0.5 mmol, 41 mg"
        },
        {
          "name": "2-bromoiidazole (HBrIm)",
          "amount": "1.16 mmol, 170 mg"
        },
        {
          "name": "N,N-dimethylformamide (DMF)",
          "amount": "70 μl"
        },
        {
          "name": "Ammonium nitrate",
          "amount": "15 mg"
        }
      ],
      "equipment": "15 mL stainless steel milling jar",
      "milling_media": "Two 7 mm stainless steel balls",
      "frequency": "30 Hz",
      "duration": "2 hours",
      "washing_method": "Methanol",
      "drying_method": "Evacuated at 80°C for 12 hours",
      "ICP_MS_analysis": {
        "sample_size": "6.35 mg",
        "expected_Zn_content": "18.3%",
        "measured_Zn_content": "18.1%"
      }
    },
    {
      "name": "SOD-Zn(IIm)2",
      "synthesis_method": "Mechanochemical ball milling",
      "precursors": [
        {
          "name": "Zinc oxide",
          "amount": "0.5 mmol, 41 mg"
        },
        {
          "name": "2-iodoimidazole (HIIm)",
          "amount": "1.19 mmol, 230 mg"
        },
        {
          "name": "N,N-dimethylformamide (DMF)",
          "amount": "70 μl"
        },
        {
          "name": "Ammonium nitrate",
          "amount": "15 mg"
        }
      ],
      "equipment": "15 mL stainless steel milling jar",
      "milling_media": "Two 7 mm stainless steel balls",
      "frequency": "30 Hz",
      "duration": "1 hour",
      "washing_method": "Methanol",
      "drying_method": "Evacuated at 80°C for 12 hours",
      "ICP_MS_analysis": {
        "sample_size": "18.84 mg",
        "expected_Zn_content": "14.5%",
        "measured_Zn_content": "14.2%"
      }
    }
  ],
  "calorimetric_methods": {
    "room_temperature_solution_calorimetry": {
      "equipment": "CSC 4400 isothermal microcalorimeter",
      "temperature": "25 °C",
      "sample_size": "around 5 mg",
      "solvent": "5 N HCl aqueous solution",
      "solvent_amount": "25.0 g",
      "cell_volume": "50 mL",
      "equilibration_time": "at least 3 hours",
      "dissolution_time": "at least 3 hours",
      "weight_accuracy": "10 µg"
    },
    "thermodynamic_cycles": [
      {
        "name": "Formation enthalpy of ZIFs with respect to ZnO and HRIm",
        "reactions": [
          "Zn(RIm)2(s) → Zn2+(aq) + 2 RIm-(aq)",
          "ZnO(s) + 2H+(aq) → Zn2+(aq) + H2O(aq)",
          "HRIm (s) → RIm-(aq) + H+(aq)",
          "H2O(l) → H2O(aq)",
          "ZnO(s) + 2HRIm (s) → Zn(RIm)2(s) + H2O(l)"
        ]
      },
      {
        "name": "Formation enthalpy of ZIF-90 with respect to ZnO and (HCHOIm)2 dimer ligand",
        "reactions": [
          "Zn(CHOIm)2(s) → Zn2+(aq) + 2 CHOIm-(aq)",
          "ZnO(s) + 2H+(aq) → Zn2+(aq) + H2O(aq)",
          "(HCHOIm)2 (s) → 2CHOIm-(aq) + 2H+(aq)",
          "H2O(l) → H2O(aq)",
          "ZnO(s) + (HCHOIm)2 (s) → Zn(CHOIm)2(s) + H2O(l)",
          "(HCHOIm)2 (s) → 2HCHOIm(s)",
          "ZnO(s) + 2HCHOIm(s) → Zn(CHOIm)2(s) + H2O(l)"
        ]
      }
    ]
  },
  "ICP_MS_analysis": [
    {
      "name": "Zn(BrIm)2",
      "sample_size": "6.35 mg",
      "expected_Zn_content": "18.3%",
      "measured_Zn_content": "18.1%"
    },
    {
      "name": "Zn(IIm)2",
      "sample_size": "18.84 mg",
      "expected_Zn_content": "14.5%",
      "measured_Zn_content": "14.2%"
    },
    {
      "name": "Zn(AIm)2",
      "sample_size": "12.33 mg",
      "expected_Zn_content": "26.4%",
      "measured_Zn_content": "25.8%"
    }
  ],
  "solid_state_nuclear_magnetic_resonance_spectroscopy": {
    "equipment": "VNMRS 400 widebore spectrometer",
    "frequency": "399.9 MHz for 1H and 100.5 MHz for 13C",
    "probe": "4mm Varian Chemagnetics double-resonance probe",
    "recycle_delay": "5 s",
    "spin_rate": "13 kHz",
    "scans_collected": "2048",
    "cross_polarization_time": "2 ms"
  },
  "thermogravimetric_analysis": {
    "equipment": "Netzsch 449 thermal balance",
    "temperature_range": "25 to 800°C",
    "heating_rate": "10°C·min-1",
    "gas_flow": "O2 and Ar (40 ml·min-1 flow rate)"
  },
  "powder_x_ray_diffraction_patterns": {
    "equipment": "Bruker D2 PHASER benchtop diffractometer",
    "detector": "LynxEye 1-D detector",
    "radiation_type": "Ni-filtered CuKα x-ray radiation"
  },
  "crystal_structure_determination": [
    {
      "name": "SOD-Zn(IIm)2",
      "method": "Rietveld refinement",
      "crystal_system": "cubic",
      "space_group": "I-43m",
      "lattice_parameter_a": "17.19 Å",
      "volume": "5079.8(4) Å3",
      "density": "1.7705(2) g/cm3",
      "radiation_type": "CuKα",
      "Rwp": "0.112",
      "Rp": "0.091",
      "RBragg": "0.061",
      "chi_squared": "2.036"
    },
    {
      "name": "HVIm, HClIm, and HIIm",
      "method": "Single crystal X-ray diffraction",
      "details": [
        {
          "name": "HVIm",
          "crystal_system": "monoclinic",
          "space_group": "Pc",
          "lattice_parameters": {
            "a": "8.3826(17) Å",
            "b": "6.6386(14) Å",
            "c": "9.7570(16) Å",
            "alpha": "90°",
            "beta": "90.153(7)°",
            "gamma": "90°"
          },
          "volume": "542.96(18) Å3",
          "density": "1.151 g/cm3",
          "radiation_type": "MoKα"
        },
        {
          "name": "HClIm",
          "crystal_system": "monoclinic",
          "space_group": "P21/n",
          "lattice_parameters": {
            "a": "9.6720(4) Å",
            "b": "8.7035(4) Å",
            "c": "11.2583(5) Å",
            "alpha": "90°",
            "beta": "104.350(2)°",
            "gamma": "90°"
          },
          "volume": "918.16(7) Å3",
          "density": "1.483 g/cm3",
          "radiation_type": "CuKα"
        },
        {
          "name": "HIIm",
          "crystal_system": "orthorhombic",
          "space_group": "Pca21",
          "lattice_parameters": {
            "a": "17.3434(7) Å",
            "b": "9.7088(5) Å",
            "c": "12.3473(5) Å",
            "alpha": "90°",
            "beta": "90°",
            "gamma": "90°"
          },
          "volume": "2079.08(16) Å3",
          "density": "2.479 g/cm3",
          "radiation_type": "CuKα"
        }
      ]
    }
  ],
  "fourier_transform_infrared_attenuated_total_reflectance_spectroscopy": {
    "equipment": "Bruker Vertex 70 FTIR spectrometer",
    "attachment": "Bruker Platinum ATR unit"
  },
  "surface_area_measurements": {
    "equipment": [
      {
        "name": "Quantachrome instrument",
        "temperature": "77 K",
        "measurements": [
          "Zn(VIm)2",
          "Zn(AIm)2",
          "Zn(CHOIm)2"
        ]
      },
      {
        "name": "Micromeritics TriStar II Plus instrument",
        "measurements": [
          "SOD-Zn(ClIm)2",
          "SOD-Zn(IIm)2",
          "SOD-Zn(BrIm)2",
          "SOD-Zn(MeIm)2"
        ]
      }
    ],
    "activation_temperature": "120°C",
    "activation_duration": "4 hours"
  }
}

File: dataset/synthesis-conditions/synthesis-conditions-dataset/ja0c09845_synthesis-conditions.json
{
  "materials": [
    {
      "name": "Piperazinium Iodide (PI)",
      "synthesis_conditions": {
        "chemicals_used": [
          {
            "name": "Piperazine",
            "amount": "2.15 g",
            "molarity": "25 mmol"
          },
          {
            "name": "Ethanol",
            "amount": "30 mL",
            "solvent": true
          },
          {
            "name": "57% hydroiodic acid solution in water",
            "amount": "6.0 mL",
            "molarity": "50 mmol"
          }
        ],
        "steps": [
          "Piperazine was dissolved in ethanol in a flask.",
          "Hydroiodic acid solution was added dropwise under ice water bath and reacted for 0.5 h.",
          "After evaporating the solvent, the crude product was washed by ethyl acetate three times to obtain a white needle-like crystal."
        ],
        "yield": "4.32 g, 81%",
        "characterization": [
          {
            "technique": "1H NMR",
            "details": "δ 6.02 (br, 2H), 2.89 (s, 8H)"
          },
          {
            "technique": "Elemental Analysis",
            "details": "C 22.44%, H 5.18%, N 13.09%"
          }
        ]
      }
    },
    {
      "name": "Piperazinium Diiodide (PDI)",
      "synthesis_conditions": {
        "chemicals_used": [
          {
            "name": "Piperazine",
            "amount": "2.15 g",
            "molarity": "25 mmol"
          },
          {
            "name": "Ethanol",
            "amount": "30 mL",
            "solvent": true
          },
          {
            "name": "57% hydroiodic acid solution in water",
            "amount": "12.0 mL",
            "molarity": "100 mmol"
          }
        ],
        "steps": [
          "Piperazine was dissolved in ethanol in a flask.",
          "Hydroiodic acid solution was added dropwise under ice water bath and reacted for 1 h.",
          "After the evaporation of solvent, the crude product was washed by ethyl acetate three times to obtain a white solid."
        ],
        "yield": "7.68 g, 90%",
        "characterization": [
          {
            "technique": "1H NMR",
            "details": "δ 8.76 (s, 2H), 3.29 (s, 8H)"
          },
          {
            "technique": "Elemental Analysis",
            "details": "C 14.05%, H 3.54%, N 8.19%"
          }
        ]
      }
    },
    {
      "name": "(PI)2PbI2•2DMSO and (PDI)2PbI2 Single Crystals",
      "synthesis_conditions": {
        "chemicals_used": [
          {
            "name": "PbI2",
            "molarity": "1.0 M"
          },
          {
            "name": "PI or PDI",
            "molarity": "1.0 M"
          },
          {
            "name": "Dimethyl sulfoxide (DMSO)"
          },
          {
            "name": "Tetrahydrofuran (THF)",
            "amount": "2 mL",
            "antisolvent": true
          }
        ],
        "steps": [
          "PbI2 and PI (or PDI) were dissolved in DMSO and stirred overnight.",
          "The solution was filtered and transferred into a vial.",
          "The vial was placed into a sealed bottle filled with THF.",
          "Single crystals were grown along with the slow diffusion of the vapor of the anti-solvent THF into the solution."
        ],
        "characterization": [
          {
            "technique": "Single Crystal Analysis",
            "details": "CCDC 1935315 and CCDC 2009125 contain the supplementary crystallographic data."
          }
        ]
      }
    },
    {
      "name": "Perovskite Solar Cells",
      "synthesis_conditions": {
        "substrate_preparation": [
          "ITO glass was washed and treated with UV ozone."
        ],
        "hole_transport_layer": [
          "PTAA was spin-coated onto the cleaned ITO."
        ],
        "perovskite_layer": [
          "1.4 M perovskite precursor solution was prepared and spin-coated onto the PTAA-coated ITO substrate.",
          "Chlorobenzene was used as an anti-solvent during the spin-coating process."
        ],
        "surface_treatment": [
          "PI or PDI solution was spin-coated onto the perovskite film.",
          "The film was washed by IPA and annealed."
        ],
        "electron_transport_layer": [
          "C60, BCP, and silver electrode were sequentially evaporated under high vacuum."
        ],
        "characterization": [
          {
            "technique": "SEM",
            "details": "Morphology was recorded."
          },
          {
            "technique": "Photoluminescence",
            "details": "Steady-state and time-resolved PL were conducted."
          },
          {
            "technique": "UV-Vis Absorption",
            "details": "Spectra were collected."
          },
          {
            "technique": "XPS and UPS",
            "details": "Characterization was conducted."
          },
          {
            "technique": "XRD and GIXRD",
            "details": "Characterization was conducted."
          },
          {
            "technique": "J-V Characteristics",
            "details": "Measured under simulated sunlight."
          },
          {
            "technique": "EQE",
            "details": "External quantum efficiency was measured."
          }
        ]
      }
    }
  ]
}

File: dataset/synthesis-conditions/synthesis-conditions-dataset/ja0c12516_synthesis-conditions.json
{
  "materials": [
    {
      "material_name": "[Zn1–xNix(HF2)(pyz)2]SbF6",
      "synthesis_conditions": [
        {
          "step": "Synthesis",
          "details": {
            "solvents": [
              {
                "name": "HF",
                "amount": "5 mL",
                "concentration": "51% aq. soln. by wt."
              },
              {
                "name": "H2O",
                "amount": "8 mL"
              }
            ],
            "chemicals_used": [
              {
                "name": "ZnF2 or 0.9 ZnF2 / 0.1 NiF2",
                "state": "dissolved"
              },
              {
                "name": "HSbF6",
                "amount": "0.25 mL",
                "concentration": "65% aq. soln. by wt."
              },
              {
                "name": "pyrazine",
                "amount": "two equivalents",
                "state": "neat"
              }
            ],
            "temperature": "room temperature",
            "time": "about two weeks",
            "equipment": "beaker covered with perforated Paraﬁlm",
            "washing_method": "vacuum filtration, washed with fresh EtOH, Et2O",
            "drying_method": "dried in vacuo for about 20 minutes"
          }
        }
      ]
    },
    {
      "material_name": "[Zn0.8Ni0.2(HF2)(pyz)2]SbF6",
      "synthesis_conditions": [
        {
          "step": "X-ray fluorescence",
          "details": {
            "equipment": "Rigaku Primus IV Wavelength Dispersive X-ray Fluorescence (WDXRF) system",
            "sample_preparation": "Finely crushed powder samples, ≈ 50 mg, tightly packed in an 11.9 mm diameter filter paper zero background holder with a polypropylene (PP) film",
            "measurement_conditions": "Tube power at 3 kW (4 kW for F Kα peak), counting time chosen for sufficient statistics, total measurement time was 11 minutes"
          }
        },
        {
          "step": "Single crystal X-ray diffraction",
          "details": {
            "temperature": "298 K",
            "equipment": "Bruker D8 Venture CPAD DUO micro-source diffractometer",
            "radiation": "CuKα radiation (λ = 1.54178 Å)",
            "corrections_applied": "Lorentzian, absorption, polarization effects",
            "analysis_software": "SADABS, SHELXT, XSEED, SHELX"
          }
        },
        {
          "step": "Synchrotron X-ray powder diffraction",
          "details": {
            "temperature": "298 K",
            "equipment": "beamline 11-BM at the Advanced Photon Source (APS)",
            "radiation": "average wavelength of 0.41275 Å",
            "sample_preparation": "powder sample mounted within a 1.3 mm diameter ampoule, spun at ≈ 5400 RPM"
          }
        },
        {
          "step": "SQUID magnetometry",
          "details": {
            "temperature_range": "1.8 ≤ T ≤ 300 K",
            "magnetic_field_range": "0 ≤ µ0H ≤ 7 T",
            "equipment": "Quantum Design MPMS XL SQUID magnetometer",
            "sample_preparation": "Powder samples with masses of 2 − 5 mg packed in gelatin capsules, loaded in a plastic drinking straw"
          }
        },
        {
          "step": "Pulsed-field magnetization",
          "details": {
            "temperature": "base temperature of 0.5 K",
            "magnetic_field_range": "up to 60 T",
            "equipment": "1.5 mm bore, 1.5 mm long, 1500−turn compensated-coil susceptometer",
            "sample_preparation": "sample mounted within a 1.3 mm diameter ampoule"
          }
        },
        {
          "step": "Electron-spin resonance",
          "details": {
            "temperature_range": "≈ 3 to 20 K",
            "frequency_range": "52–626 GHz",
            "equipment": "home-built spectrometer at the EMR facility of the National High Magnetic Field Laboratory",
            "sample_preparation": "powdered samples"
          }
        }
      ]
    }
  ]
}

File: dataset/synthesis-conditions/synthesis-conditions-dataset/ja1027953_synthesis-conditions.json
{
  "materials": [
    {
      "name": "[Fe(bpy)(CN)4]2Co(4,4'-bipyridine)}·4H2O (1)",
      "synthesis_conditions": {
        "solvents": [
          {
            "name": "water",
            "amount": "6.0 ml"
          }
        ],
        "chemicals_used": [
          {
            "name": "Li[(bpy)Fe(CN)4]",
            "amount": "0.1 mmol"
          },
          {
            "name": "Co(ClO4)2.6H2O",
            "amount": "0.05 mmol"
          },
          {
            "name": "4,4'-bipyridine",
            "amount": "0.05 mmol"
          }
        ],
        "equipment": "H-shaped tube",
        "time": "several weeks",
        "yield": "60% based on Co(ClO4)2.6H2O",
        "temperature": "room temperature"
      }
    }
  ],
  "IR_spectroscopies": {
    "equipment": "JASCO FT/IR-600 Plus spectrometer",
    "temperature_range": "10 to 300 K",
    "photoirradiation_details": {
      "temperature": "10 K",
      "equipment": "laser diode pumped Nd:YAG laser",
      "wavelength": "532 nm",
      "power_density": "30 mW/cm2",
      "duration": "2 h"
    }
  },
  "magnetic_and_photomagnetic_studies": {
    "equipment": "Quantum Design SQUID (MPMS-5S) magnetometer",
    "sample_preparation": {
      "description": "finely ground microcrystalline powders of 1 restrained in a frozen eicosane matrix with polycarbonate capsules",
      "temperature": "room temperature"
    },
    "photomagnetic_irradiation": {
      "wavelength": "532 nm",
      "sample_introduction_temperature": "100 K",
      "atmosphere": "He"
    }
  },
  "structure_determinations_and_refinements": {
    "equipment": "Rigaku-CCD diffractometer",
    "radiation": "Mo-Kα",
    "temperatures": [
      "270 K",
      "173 K",
      "100 K"
    ],
    "software": "SHELX program",
    "model": "anisotropic thermal parameters for all nonhydrogen atoms"
  },
  "thermal_hysteresis": {
    "temperature_range": "156 K to 106 K",
    "possible_cause": "structural transformation"
  }
}
