Repository: nakulrampal/RetChemQA

## Citation

More details about the RetChemQA dataset are given in the following preprint:

> *Single and Multi-Hop Question-Answering Datasets for Reticular Chemistry with GPT-4-Turbo* <br/>
> Nakul Rampal, Kaiyu Wang, Matthew Burigana, Lingxiang Hou, Juri Al-Johani, Anna Sackmann, Hanan S. Murayshid, Walaa A. AlSumari, Arwa M. AlAbdulkarim, Nahla E. AlHazmi, Majed O. Alawad, Christian Borgs[^1], Jennifer T. Chayes[^2], Omar M. Yaghi[^3] <br/>
> [https://arxiv.org/abs/2405.02128](https://arxiv.org/abs/2405.02128) <br/>

[^1]: Corresponding author (email: borgs@berkeley.edu)
[^2]: Corresponding author (email: jchayes@berkeley.edu)
[^3]: Corresponding author (email: yaghi@berkeley.edu)

File: dataset/synthesis-conditions/synthesis-conditions-dataset/ja1c02176_synthesis-conditions.json
{
  "materials": [
    {
      "name": "M-gallate (M=Mg, Co, Ni)",
      "synthesis": {
        "precursors": [
          {
            "name": "Metal chloride",
            "amount": "2 mmol"
          },
          {
            "name": "Gallic acid monohydrate (H4gal)",
            "amount": "4 mmol"
          }
        ],
        "solvents": [
          {
            "name": "KOH aqueous solution",
            "amount": "10 mL",
            "concentration": "0.16 M for Co, Ni-gallate, 0.5 M for Mg-gallate"
          }
        ],
        "conditions": {
          "temperature": "120 ℃",
          "time": "24 h",
          "atmosphere": "autogenous pressure"
        },
        "post_treatment": {
          "washing_solvents": [
            "H2O",
            "ethanol"
          ],
          "washing_cycles": "3"
        }
      }
    },
    {
      "name": "MOF pellets",
      "synthesis": {
        "precursors": [
          {
            "name": "M-gallate powder",
            "amount": "1g"
          },
          {
            "name": "Hydroxypropyl cellulose (HPC)",
            "amount": "50 mg"
          }
        ],
        "solvents": [
          {
            "name": "H2O",
            "amount": "0.6 mL"
          }
        ],
        "method": "The semi-dry paste was formed into pellets of 1-2 mm size by extrusion molding."
      }
    },
    {
      "name": "Single-component Adsorption Isotherms",
      "measurement": {
        "equipment": [
          "Micromeritics ASAP 2460 adsorption apparatus",
          "3Flex (Micromeritics) volumetric adsorption analyzer"
        ],
        "sample_amount": "100 mg",
        "outgassing": {
          "temperature": "120 °C",
          "time": "24 h",
          "atmosphere": "vacuum"
        },
        "free_space_determination": "Helium gas"
      }
    },
    {
      "name": "Breakthrough Experiment",
      "measurement": {
        "equipment": "Hiden HPR-20 EGA mass spectrometer",
        "sample_amount": "0.42 g for Ni-gallate, 0.43 g for Co-gallate, 0.50 g for Ni-gallate",
        "column": "Stainless steel HPLC column (4.6 mm I.D. × 50 mm)",
        "gas_flow": "He flow for purging",
        "gas_mixtures": [
          "SO2/N2=0.2:99.8 (v/v)",
          "SO2/CO2=0.2:99.8 (v/v)",
          "Mimic flue gas (SO2:0.201%, CO2:15.1%, O2: 3.02%, N2: 81.679%)"
        ],
        "flow_rates": [
          "22 mL/min for SO2/N2",
          "15 mL·min-1 for SO2/CO2 and mimic flue gas"
        ],
        "regeneration": {
          "temperature": "120 ℃",
          "time": "24 h",
          "atmosphere": "He gas flow (20 mL·min−1)"
        }
      }
    },
    {
      "name": "Assessment of BET Specific Areas",
      "measurement": {
        "equipment": "Micromeritics ASAP 2460 adsorption apparatus",
        "method": "CO2 adsorption-desorption isotherms at 195 K",
        "calculation_range": "0.05<p/p0<0.20"
      }
    },
    {
      "name": "Thermogravimetric Analysis of M-gallate",
      "measurement": {
        "equipment": "Pyris1 TGA instrument (Perkin-Elmer Corp.)",
        "conditions": {
          "temperature_range": "50 to 700℃",
          "heating_rate": "10℃/min",
          "atmosphere": "air"
        }
      }
    },
    {
      "name": "Powder X-ray Diffraction Analysis",
      "measurement": {
        "equipment": "X’Pert diffractometer (Panalytical Corp., Netherlands)",
        "radiation": "Cu Kα radiation (λ= 1.542 Å)",
        "angular_range": "5-80°"
      }
    },
    {
      "name": "Single-crystal X-ray Diffraction Experiment",
      "measurement": {
        "equipment": "Bruker D8 Venture diffractometer",
        "radiation": "Metaljet D2+ GaKα radiation (λ = 1.34050 Å)",
        "temperature": "193 K",
        "detector": "PHOTON-100 CMOS detector"
      }
    },
    {
      "name": "Fourier transform infrared (FT-IR) spectra test",
      "measurement": {
        "equipment": "Nicolet Nexus 470, Thermo Scientific",
        "sample_preparation": "Powder of Co-gallate or SO2-loaded Co-gallate pressed into a KBr support",
        "range": "400 to 4000 cm-1",
        "resolution": "0.09 cm-1"
      }
    },
    {
      "name": "Heat of Adsorption Calculations",
      "calculation": {
        "method": "Viral equation and equation for isosteric enthalpy of adsorption (Qst)",
        "temperatures": "273 K and 298 K",
        "fitting": "R2 above 0.99"
      }
    }
  ]
}

File: dataset/synthesis-conditions/synthesis-conditions-dataset/ja1c08087_synthesis-conditions.json
{
  "materials": [
    {
      "name": "SolCON-A",
      "synthesis_conditions": {
        "temperature": "room temperature",
        "solvents": [
          {
            "name": "ACN",
            "amount": "1.0 mL"
          },
          {
            "name": "DCM:MeOH",
            "ratio": "1:1 v/v",
            "amount": "1.0 mL"
          },
          {
            "name": "DCM:MeOH:ACN",
            "ratio": "0.5:0.5:1 v/v/v",
            "amount": "1.0 mL"
          }
        ],
        "chemicals_used": [
          {
            "name": "Cu(NO3)2∙3H2O",
            "amount": "1.4 μmol"
          },
          {
            "name": "complex 1",
            "amount": "0.7 μmol"
          }
        ],
        "time": "20 days",
        "washing_method": "washed with ACN and ethanol"
      }
    },
    {
      "name": "SolCON-B",
      "synthesis_conditions": {
        "temperature": "room temperature",
        "solvents": [
          {
            "name": "ACN",
            "amount": "1.0 mL"
          },
          {
            "name": "DMF",
            "amount": "1.0 mL"
          },
          {
            "name": "ACN:DMF",
            "ratio": "1:1 v/v",
            "amount": "1.0 mL"
          }
        ],
        "chemicals_used": [
          {
            "name": "Cu(NO3)2∙3H2O",
            "amount": "1.4 μmol"
          },
          {
            "name": "complex 1",
            "amount": "0.7 μmol"
          }
        ],
        "time": "20 days",
        "washing_method": "washed with ACN and ethanol"
      }
    },
    {
      "name": "SurCON",
      "synthesis_conditions": {
        "equipment": "automated spin coater",
        "solvents": [
          {
            "name": "ACN",
            "amount": "0.7-0.8 mL"
          },
          {
            "name": "DCM/MeOH",
            "ratio": "1:1 v/v",
            "amount": "0.7-0.8 mL"
          },
          {
            "name": "acetone",
            "amount": "for washing"
          }
        ],
        "chemicals_used": [
          {
            "name": "Cu(NO3)2·3H2O",
            "concentration": "4.0 mM",
            "solvent": "ACN"
          },
          {
            "name": "complex 1",
            "concentration": "0.6 mM",
            "solvent": "DCM/MeOH 1:1 v/v"
          }
        ],
        "deposition_cycles": "18",
        "notes": "The initial metal-salt deposition step on the metal-oxide surface is essential; spin coating first complex 1 did not afford a stable film."
      }
    }
  ]
}

File: dataset/synthesis-conditions/synthesis-conditions-dataset/ja201525a_synthesis-conditions.json
{
  "materials": [
    {
      "name": "Cu8O(tta)12(ClO4)2·2H2O",
      "synthesis_conditions": {
        "temperature": "180 °C",
        "solvents": [
          {
            "name": "distilled water",
            "amount": "7 mL"
          },
          {
            "name": "HClO4 solution (ca. 70%)",
            "amount": "adjusted to pH = 2"
          }
        ],
        "equipment": "15 mL Teflon-lined autoclave",
        "chemicals_used": [
          {
            "name": "CuCl2",
            "amount": "0.068 g (0.4 mmol)"
          },
          {
            "name": "tetrazole",
            "amount": "0.028 g (0.4 mmol)"
          }
        ],
        "time": "74 h",
        "yield": "45%",
        "washing_method": "filtered",
        "drying_method": "room temperature",
        "analytical_data": {
          "calculated": {
            "C": "9.01",
            "H": "1.76",
            "N": "42.04"
          },
          "found": {
            "C": "8.79",
            "H": "1.90",
            "N": "39.85"
          }
        },
        "IR_data": "3149 m, 3127, 1633w, 1399s, 1163w, 1094s, 1054w, 622w"
      }
    }
  ],
  "general_remarks": {
    "FT-IR_spectra": "recorded from KBr pellets in range 400-4000 cm-1 on a Nicolet 5DX spectrometer",
    "elemental_analyses": "performed on a Vario III elemental analyzer",
    "magnetic_measurements": "performed with Quantum Design SQUID MPMS XL-5 instruments",
    "ESR_spectrum": "performed on a JES-FA200 Electron Spin Resonance Spectrometer at room temperature",
    "XPS_experiment": "performed on a Thermo-VG Scientific ESCALAB 250 XPS system equipped with an Al Ka monochromator X-ray source"
  },
  "computational_details": {
    "calculations_performed_at": "DFT level with DMol3 program in the Materials studio of Accelrys Inc.",
    "exchange_and_correlation_energies": "calculated using the Perdew and Wang functional (PW91) within the generalized gradient corrected (GGA) approximation",
    "basis_set": "double numerical basis set augmented with d-polarization function (DNP)",
    "numerical_integration": "fine quality mesh size",
    "calculation_type": "all-electronic spin-unrestricted calculation"
  }
}

File: dataset/synthesis-conditions/synthesis-conditions-dataset/ja206917z_synthesis-conditions.json
{
  "materials": [
    {
      "material": "(NH4)4[MnCr2(ox)6] . 4H2O",
      "synthesis_conditions": {
        "temperature": "Room temperature",
        "solvents": [
          {
            "name": "Water",
            "amount": "2 mL"
          },
          {
            "name": "Ethanol",
            "method": "slow diffusion"
          }
        ],
        "chemicals_used": [
          {
            "name": "MnCl2 . 4H2O",
            "amount": "0.1 g, 0.5 mmol"
          },
          {
            "name": "(NH4)3[Cr(ox)3] . 3H2O",
            "amount": "0.42 g, 1 mmol"
          }
        ],
        "yield": "Not specified",
        "washing_method": "Isolated by filtration on paper",
        "drying_method": "Air-dried",
        "time": "Not specified",
        "equipment": "Not specified",
        "analysis": {
          "calculated": "C, 17.34; H, 2.91; N, 6.74",
          "found": "C, 17.21; H, 2.65; N, 6.89",
          "IR_spectra": "1707, 1670 and 1639 (CO) cm-1"
        }
      }
    }
  ],
  "physical_techniques": {
    "elemental_analysis": "Service Central d’Analyse du CNRS in Vernaisson (France)",
    "IR_spectra": "Bio-Rad FTS165 spectrophotometer",
    "crystal_structure_data_collection_and_refinement": {
      "crystal_data_for_1": "C12H21Cr2MnN4O26.5, hexagonal, space group P6522, a = 19.411(2) Å, c = 16.0339(12) Å, V = 5232.0(15) Å3, T = 200(1) K, λ = 0.71073 Å, Z = 6, ρcalc = 1.491 g.cm-3, μ = 1.062 mm-1, Flack parameter = 0.01(4), 5096 unique reflections and 3681 observed with I > 2σ(I).",
      "refinement": "R = 0.0578 and Rw = 0.1484, with S = 1.045",
      "software": "SHELXS-97 and SHELXL-97",
      "CCDC_number": "CCDC-826007"
    },
    "proton_conductivity_measurements": {
      "equipment": "Agilent 4294A precision impedance analyzer",
      "method": "quasi-four-probe method",
      "frequency_range": "40 Hz to 110 MHz",
      "sample_preparation": "powdered sample was compressed into diameter of 7 mm and thickness of 0.10 cm",
      "humidity_control": "using dry N2 that had been passed through water or a saturated aqueous solution of NaBr"
    },
    "magnetic_measurements": {
      "equipment": "Quantum Design MPMS SQUID-based magnetometer",
      "temperature_range": "2.0–300 K",
      "applied_field": "1 T (T ≥ 30 K) and 100 G (T < 30 K)",
      "variable-field_magnetization_measurements_temperature": "T = 2.0 K",
      "corrections": "for the diamagnetism of the constituent atoms and the sample holder"
    }
  }
}

File: dataset/synthesis-conditions/synthesis-conditions-dataset/ja2c03794_synthesis-conditions.json
{
  "materials": [
    {
      "name": "[Cu(BTDAT)(MeOH)]",
      "synthesis_conditions": [
        {
          "step": "Synthesis of single crystals",
          "temperature": "Room temperature",
          "solvents": [
            {
              "name": "Methanol (MeOH)",
              "amount": "2 mL"
            },
            {
              "name": "N,N-Dimethylformamide (DMF)",
              "amount": "2 mL"
            }
          ],
          "chemicals_used": [
            {
              "name": "Cu(NO3)2·3H2O",
              "amount": "12.1 mg, 0.05 mmol"
            },
            {
              "name": "Na(BTDAT)",
              "amount": "16.1 mg, 0.05 mmol"
            }
          ],
          "time": "1 week",
          "yield": "Not specified",
          "washing_method": "Not specified",
          "drying_method": "Not specified"
        },
        {
          "step": "Synthesis of bulk powder",
          "temperature": "60 °C",
          "solvents": [
            {
              "name": "Methanol (MeOH)",
              "amount": "20 mL"
            }
          ],
          "chemicals_used": [
            {
              "name": "Cu(NO3)2·3H2O",
              "amount": "24.3 mg, 0.1 mmol"
            },
            {
              "name": "Na(BTDAT)",
              "amount": "32.2 mg, 0.1 mmol"
            }
          ],
          "time": "24 hours",
          "yield": "8.3 mg (40.0 %)",
          "washing_method": "Washed with methanol (3 x 10 mL)",
          "drying_method": "Air dried"
        }
      ],
      "characterization_methods": [
        {
          "method": "Single Crystal X-ray Diffraction",
          "details": "Oxford Diffraction SuperNova diffractometer, λ = 1.54184 Å, T = 100 K"
        },
        {
          "method": "Powder X-ray Diffraction",
          "details": "PANalytical X'Pert Pro diffractometer, Cu-Kα radiation, λ = 1.5406 Å"
        },
        {
          "method": "Thermogravimetric Analysis",
          "details": "TA Instruments Discovery TGA Thermogravimetric Analyser, up to 500 °C under N2"
        },
        {
          "method": "Pressed-Pellet Conductivity Measurements",
          "details": "Quantum Design Physical Property Measurement System, 10 mA current, 195-300 K"
        },
        {
          "method": "Single Crystal Conductivity Measurement",
          "details": "Custom-built devices, Keithley 2401 sourcemeter, room temperature"
        },
        {
          "method": "Spectroscopy",
          "details": "Solid state diffuse reflectance Vis-NIR spectra, Agilent CARY5000 Spectrometer"
        },
        {
          "method": "Spectral Deconvolutions",
          "details": "GRAMS32 software, Gaussian-shaped components"
        },
        {
          "method": "Electron Paramagnetic Resonance (EPR)",
          "details": "Bruker EMXnano X-band spectrometer, room temperature"
        },
        {
          "method": "EPR Spectroelectrochemistry",
          "details": "Bruker EMXnano X-band spectrometer, 0.1 M [(n-C4H9)4N]PF6/CH3CN"
        },
        {
          "method": "Electrochemistry",
          "details": "Basi Epsilon electrochemical analyser, glassy carbon working electrode"
        },
        {
          "method": "Solid-State UV-Vis-NIR Spectroscopy",
          "details": "Agilent CARY5000 Spectrophotometer, Harrick Omni-Diff Probe"
        },
        {
          "method": "UV/Vis/NIR Spectroelectrochemistry",
          "details": "Optically Semi-Transparent Thin-Layer Electrosynthetic (OSTLE) cell"
        }
      ]
    }
  ]
}

File: dataset/synthesis-conditions/synthesis-conditions-dataset/ja4037516_synthesis-conditions.json
{
  "materials": [
    {
      "name": "2,5-Disulfhydrylbenzene-1,4-dicarboxylic acid (H4DSBDC)",
      "synthesis_conditions": {
        "chemicals_used": [
          "Hydroquinone",
          "potassium formate",
          "K2CO3",
          "Na2SO3",
          "HCl",
          "ethanol",
          "H2SO4",
          "dimethylthiocarbamoyl chloride",
          "1,4-diazabicyclo[2,2,2]octane",
          "N,N-dimethylacetamide",
          "KOH",
          "MnCl2·4H2O",
          "CDCl3",
          "DMSO-d6"
        ],
        "solvents": [
          "N,N-dimethylformamide (DMF)",
          "methanol (MeOH)"
        ],
        "solvent_preparation": "Dry and deaerated by degassing with Ar for 30min and then passing through two alumina columns",
        "yield": "19%",
        "characterization": {
          "NMR": "1H and 13C NMR data were referenced to residual 1H and 13C solvent signals",
          "IR": "Infrared spectra obtained on a Bruker Alpha FT-IR Spectrometer",
          "ESI-MS": "Conducted with Bruker APEXIV 6.7t FT-ICR-MS with APOLLO ESI source in negative ion mode",
          "TGA": "Performed on a TA Instruments Q500 Thermogravimetric Analyzer at a heating rate of 2 °C/min under a nitrogen gas flow of 90 mL/min",
          "Elemental_analysis": "Performed by Complete Analysis Laboratories, Inc."
        }
      }
    },
    {
      "name": "Mn2(DSBDC)",
      "synthesis_conditions": {
        "chemicals_used": [
          "Anhydrous MnCl2",
          "H4DSBDC",
          "DMF",
          "methanol"
        ],
        "temperature": "125 oC",
        "time": "24 h",
        "atmosphere": "Nitrogen",
        "yield": "40%",
        "washing_method": "Vacuum filtration and washed by 10 mL of methanol",
        "drying_method": "Heated under dynamic vacuum (<10 μmHg) at 150 oC for 32 h",
        "characterization": {
          "IR": "Infrared spectra obtained on a Bruker Alpha FT-IR Spectrometer",
          "Elemental_analysis": "Performed by Complete Analysis Laboratories, Inc."
        }
      }
    }
  ]
}

File: dataset/synthesis-conditions/synthesis-conditions-dataset/ja5b02556_synthesis-conditions.json
{
  "SBMOF-2:H2O": {
    "synthesis_method": {
      "solvents": "ethanol (95%)",
      "solvent_amounts": "12 gram",
      "chemicals_used": [
        {
          "name": "calcium chloride (CaCl2)",
          "amount": "0.25 mmoles (0.027g)",
          "purity": "96%"
        },
        {
          "name": "1,2,4,5-Tetrakis(4-carboxyphenyl)benzene (TCPB)",
          "amount": "0.05 mmoles (0.03g)",
          "purity": "98%"
        }
      ],
      "equipment": "Teflon-lined 23-mL Parr stainless steel autoclaves",
      "temperature": "373 K",
      "time": "3 days",
      "washing_method": "washed with ethanol",
      "yield": "50% based on the linker, 0.02g"
    },
    "structure": {
      "crystal_system": "triclinic",
      "space_group": "P-1",
      "calcium_coordination": "isolated CaO6 octahedra",
      "linker_coordination": "monodentate mode",
      "uncoordinated_groups": "-OH groups on carboxylates in type-II channels"
    },
    "thermogravimetry_analysis": {
      "equipment": "STA 449 C Jupiter Netzsch Instrument",
      "sample_preparation": "powder samples placed in alumina crucible",
      "temperature_range": "298 K to 1023 K",
      "heating_rate": "10 K/min",
      "atmosphere": "N2"
    },
    "gas_loading_and_adsorption_analysis": {
      "activation_temperature": "513 K",
      "activation_time": "5 hours",
      "vacuum": "dynamic vacuum (10-5 bar)",
      "gas_flow": "Xe/Kr flowing into the flask",
      "crystal_coating": "Paratone oil",
      "adsorption_analyzer": "Micromeritics ASAP 2020 volumetric adsorption analyzer"
    },
    "single_crystal_and_powder_x-ray_crystallography": {
      "equipment": "four-circle kappa Oxford Gemini diffractometer",
      "detector": "Atlas detector",
      "wavelength": "0.71073/1.54184Å",
      "temperature": "100 K (SBMOF-2:H2O at room temperature)",
      "data_collection": "1°ω-scans",
      "analysis_software": "CrysAlisPRO software",
      "absorption_correction": "multi-scan method",
      "hydrogen_atoms": "added using geometrical constraints (HFIX command)",
      "electron_density_maps": "indicate strong ordering of Xe and Kr inside the pores"
    },
    "breakthrough_experiments": {
      "sample_amount": "130 mg",
      "column_activation": "513 K in flowing He overnight",
      "gas_mixture": "5% Kr, 5% Xe, and 90% N2 by volume",
      "breakthrough_times": "Kr after ∼20 min, followed by Xe after ∼40 min"
    }
  },
  "calculations": {
    "langmuir_freundlich_fitting": {
      "temperatures": "278 K, 288 K, and 298 K",
      "fit_parameters": "provided in Table S2"
    },
    "isosteric_heat_of_adsorption": {
      "calculation_method": "Clausius-Clapeyron equation",
      "figure_reference": "Figure 2B"
    },
    "iast_calculation": {
      "theory_used": "Ideal Adsorbed Solution Theory (IAST) of Myers and Prausnitz",
      "selectivity_definition": "Equation (4)"
    },
    "transient_breakthroughs_in_fixed_bed_adsorbers": {
      "factors_affecting_separation": [
        "adsorption selectivity",
        "uptake capacity",
        "intra-crystalline diffusivities"
      ],
      "simulation_methodology": "described in earlier publications",
      "dimensionless_time": "τ",
      "productivity_comparison": "Figure S13"
    }
  }
}

File: dataset/synthesis-conditions/synthesis-conditions-dataset/ja5b11688_synthesis-conditions.json
{
  "materials": [
    {
      "name": "Co-MOF ([CH3NH3][Co(HCOO)3])",
      "synthesis": {
        "chemicals_used": {
          "CoCl2.4H2O": "98%, Sigma-Aldrich",
          "NaHCOO": "≥99%, Sigma-Aldrich",
          "CH3NH2.HCl": "≥99%, Sigma-Aldrich",
          "HCONHCH3": "99%, Sigma-Aldrich"
        },
        "method": "Solvothermal",
        "solvents": {
          "water": "3 mL, 0.33 M (for CoCl2.6H2O and CH3NH3Cl)",
          "NaHCOO_solution": "2 mL, 1.5 M",
          "methylformamide": "8 mL"
        },
        "temperature": "140°C",
        "time": "72 hours",
        "yield": "30% initially, increased to 85% upon slow evaporation of the mother liquid for 4 days",
        "equipment": "Teflon lined autoclave (45 mL)",
        "crystal_stability": "Stable in air, mother liquid, methanol, and ethanol"
      },
      "characterization": {
        "X-ray_diffraction": {
          "equipment": "Siemens D-5000 diffractometer using CuKα radiation (λ = 1.5418 Å)",
          "method": "Le Bail profile analysis using Fullprof software"
        },
        "thermogravimetric_analysis": {
          "equipment": "TGA-DTA Thermal Analysis SDT2960 equipment coupled to a Bruker Vector 22 IR spectrophotometer",
          "conditions": "Approximately 25 mg of sample heated at a rate of 5 K/min from 300 to 1023 K under dry nitrogen flow"
        }
      },
      "magnetic_properties": {
        "SQUID_magnetometer": "Quantum Design Magnetic Properties Measurement System (MPMS) up to 5 T",
        "VSM": "Quantum Design Vibrating Sample Magnetometer (VSM) in a 14 T Physical Properties Measurement System (PPMS)",
        "pulsed_field_magnetization": {
          "equipment": "65 T capacitor-driven short-pulse magnet at the NHMFL pulsed field facility",
          "temperature_range": "Down to 0.4 K"
        }
      },
      "electric_polarization_measurements": {
        "method": "Capacitor plates created on parallel surfaces with silver paint, measured during magnetic field pulses",
        "equipment": "Stanford Research 570 current to voltage converter",
        "conditions": "Samples cooled by immersion in liquid 3He, magnetic field pulses up to 10 T"
      }
    }
  ]
}

File: dataset/synthesis-conditions/synthesis-conditions-dataset/ja5b12488_synthesis-conditions.json
{
  "materials": [
    {
      "name": "[(CH3)2NH2]Fe(HCOO)3",
      "synthesis_conditions": {
        "method": "Hydrothermal method",
        "chemicals_used": [
          {
            "name": "FeCl2⋅4H2O",
            "amount": "5 mmol"
          },
          {
            "name": "deionized water",
            "amount": "equal volume to DMF, part of 65 ml total"
          },
          {
            "name": "dimethylformamide (DMF)",
            "amount": "equal volume to deionized water, part of 65 ml total"
          }
        ],
        "equipment": "100 ml polytetrafluoroethylene-lined hydrothermal synthesis reactor",
        "temperature": "140 °C",
        "time": "3 days",
        "additional_steps": [
          {
            "step": "Crystallization",
            "description": "Supernatant removed to a round-bottom flask for crystallization by slow evaporation at room temperature.",
            "time": "5 days"
          },
          {
            "step": "Washing",
            "description": "Crystals washed with ethanol",
            "times": "3"
          }
        ],
        "storage": "Ar protective atmosphere"
      },
      "characterization_methods": [
        {
          "technique": "X-ray diffraction",
          "details": "Powder and single-crystal X-ray diffraction measurements performed at room temperature using a Rigaku 2000 diffractometer with Cu Kα1 radiation (λ=1.5406 Å)."
        },
        {
          "technique": "Magnetic properties measurement",
          "details": "Measured with a superconducting quantum interference device magnetometer (Quantum Design MPMS)."
        },
        {
          "technique": "Dielectric permittivity measurement",
          "details": "Measured with an Andeen Hagerling 2700 capacitance bridge in a Cryogen-free Superconducting Magnet System (Oxford Instruments, TeslatronPT) with a home-made probe."
        },
        {
          "technique": "Pyroelectric current measurement",
          "details": "Measured by using a 6517B electrometer. Sample was poled in a positive or negative electric field of 5.4 kV/cm from 180 to 2 K. After removing the poling electric field and releasing space charges for 30 minutes, the pyroelectric current was recorded with warming at a constant rate of 2 k/min."
        }
      ],
      "orientation": "[012]",
      "poling_electric_field": "5.4 kV/cm",
      "poling_temperature_range": "180 to 2 K",
      "pyroelectric_current_warming_rate": "2 k/min"
    }
  ]
}

File: dataset/synthesis-conditions/synthesis-conditions-dataset/ja7b03397_synthesis-conditions.json
{
  "materials": [
    {
      "name": "PCMOF-17",
      "synthesis": {
        "chemicals_used": [
          {
            "name": "5-sulfoisophthalic acid sodium salt",
            "amount": "26.8 mg",
            "molar_amount": "0.1 mmol"
          },
          {
            "name": "InCl3·XH2O",
            "amount": "22.1 mg",
            "molar_amount_based_on_anhydrous": "0.1 mmol"
          },
          {
            "name": "DMF",
            "amount": "2.5 mL"
          },
          {
            "name": "Ethanol",
            "amount": "2.5 mL"
          },
          {
            "name": "HNO3",
            "amount": "50 µL"
          }
        ],
        "procedure": "The mixture was heated at 120 °C for 24 h, and cooled to room temperature over 24 h.",
        "yield": "78%",
        "equipment": [
          {
            "type": "Teflon capped glass vial",
            "volume": "20 mL"
          }
        ],
        "temperature": "120 °C",
        "time": "24 h heating, 24 h cooling",
        "solvents": [
          {
            "name": "DMF",
            "amount": "2.5 mL"
          },
          {
            "name": "Ethanol",
            "amount": "2.5 mL"
          }
        ],
        "FTIR": "3465.31(m), 3083.39(w), 2784.50(m), 2469.00(m), 1612.18(m), 1565.68(s), 1466.05(s), 1432.84(s), 1359.78(m), 1193.73(m), 1114.02(s), 1034.32(s), 994.46(s), 918.08(m), 888.19(w), 778.60(s), 745.39(s), 712.18(s), 625.83(s), 582.66(s), 456.46(s)"
      },
      "impedance_measurements": {
        "powder_samples": {
          "conditions": "25˚C to 50˚C, 40% RH",
          "equipment": "Princeton Applied Research VersaSTAT3 potentiostat/galvanostat, E-Spec BTL-433 humidity-controlled oven",
          "procedure": "Samples were ground to a powder, loaded in dual-sample 2-probe cells with titanium electrodes, and measured from 1MHz to 0.1Hz."
        },
        "single_crystal_samples": {
          "conditions": "25 °C, 40% RH",
          "procedure": "Single crystal facets were indexed, Pt wires attached using conductive silver paste, and AC impedance measured in the frequency range 1 Hz to 1 MHz."
        }
      },
      "physical_measurements": {
        "PXRD": "Bruker D8 Advanced and Rigaku Miniflex II bench top X-Ray diffractometers, Cu-Kα radiation (λ = 1.5406 Å)",
        "TGA": "Netzsch STA 409 PC TGA analyser under N2 atmosphere, 2°C min-1 heating rate",
        "FTIR": "Nicolet Nexus-470 FT-IR spectrometer using KBr Pellets",
        "SEM_EDX": "Zeiss Ultra Plus field-emission scanning electron microscopy (FESEM)-Ultra Plus, Oxford X-max instruments 80mm2"
      },
      "crystal_data": {
        "crystal_system": "Tetragonal",
        "space_group": "P-421m",
        "unit_cell_dimensions": {
          "a": "14.0596(2) Å",
          "c": "12.2947(3) Å"
        },
        "volume": "2430.32(9) Å3",
        "Z": "2",
        "density_calculated": "1.121 Mg/m3",
        "absorption_coefficient": "5.179 mm-1",
        "F(000)": "836",
        "crystal_size": "0.100 x 0.080 x 0.080 mm3",
        "theta_range": "3.595 to 68.242°",
        "index_ranges": "-16<=h<=14, -16<=k<=16, -14<=l<=13",
        "reflections_collected": "16024",
        "independent_reflections": "2334 [R(int) = 0.0326]",
        "completeness": "99.9 %",
        "refinement_method": "Full-matrix least-squares on F2",
        "data_restraints_parameters": "2334 / 75 / 160",
        "goodness_of_fit_on_F2": "0.996",
        "final_R_indices": {
          "I_greater_than_2sigma(I)": "R1 = 0.0681, wR2 = 0.2013",
          "all_data": "R1 = 0.0719, wR2 = 0.2067"
        },
        "absolute_structure_parameter": "0.01(5)",
        "extinction_coefficient": "0.0022(5)",
        "largest_diff_peak_and_hole": "1.044 and -0.695 e·Å-3"
      }
    }
  ]
}

File: dataset/synthesis-conditions/synthesis-conditions-dataset/ja801841q_synthesis-conditions.json
{
  "materials": [
    {
      "material": "κ-(BETS)2Mn[N(CN)2]3",
      "synthesis_conditions": [
        {
          "step": "Electrocrystallization",
          "solvents": [
            {
              "name": "1,1,2-trichloroethane",
              "amount": "not specified"
            },
            {
              "name": "ethanol",
              "amount": "not specified"
            }
          ],
          "chemicals_used": [
            {
              "name": "BETS",
              "amount": "not specified"
            },
            {
              "name": "Mn[N(CN)2]2 salt",
              "amount": "not specified"
            }
          ],
          "equipment": "not specified",
          "time": "not specified",
          "temperature": "not specified",
          "yield": "not specified"
        },
        {
          "step": "Resistance measurements",
          "method": "Four-probe d.c. and a.c. (10-300 Hz frequency)",
          "sample_size": "1 x 0.4 x 0.04 mm3",
          "direction": [
            "along the plane of conducting layers",
            "perpendicular to them"
          ],
          "equipment": "not specified",
          "temperature": "not specified"
        },
        {
          "step": "Magnetic measurements",
          "method": "SQUID magnetometer MPMS XL7 Quantum Design",
          "sample_mass": "95 µg",
          "magnetic_fields": "up to 7 T",
          "direction": "parallel to the b-axis",
          "additional_equipment": "home made cantilever beam torquemeter for fields up to 15 T"
        }
      ]
    },
    {
      "material": "Mn[N(CN)2]2",
      "synthesis_conditions": [
        {
          "step": "Metathesis reaction",
          "chemicals_used": [
            {
              "name": "MnClO4·6H2O",
              "amount": "not specified"
            },
            {
              "name": "Na[N(CN)2]",
              "amount": "not specified"
            }
          ],
          "equipment": "not specified",
          "time": "not specified",
          "temperature": "not specified",
          "yield": "Found: C = 26.0, N = 44.5, Mn = 29.9, Cl – absent. Mn[N(CN)2]2 requires: C = 25.7, N = 44.9, Mn = 29.4%"
        }
      ]
    }
  ]
}

File: dataset/synthesis-conditions/synthesis-conditions-dataset/ja802589u_synthesis-conditions.json
{
  "materials": [
    {
      "material_name": "Al(OH)(1,4-NDC)·2H2O (1)",
      "synthesis_conditions": {
        "temperature": "180 °C",
        "solvents": "H2O",
        "amount_of_solvent": "10 mL",
        "equipment": "23 mL Teflon autoclave",
        "chemicals_used": {
          "Al(NO3)3·9H2O": "0.375 g, 1.0 mmol",
          "1,4-H2NDC": "0.108 g, 0.5 mmol"
        },
        "time": "1 day",
        "initial_pH": "2.5",
        "final_pH": "2.0",
        "washing_method": "filtered off and washed with distilled water",
        "drying_method": "water evacuation at 150 °C for 12 h and 10^-3 torr",
        "yield": "80%",
        "additional_information": "Gives rise to the anhydrous sample 2 after drying."
      }
    },
    {
      "material_name": "Anhydrous sample (2)",
      "synthesis_conditions": {
        "derived_from": "Al(OH)(1,4-NDC)·2H2O (1)",
        "drying_method": "water evacuation at 150 °C for 12 h and 10^-3 torr"
      }
    }
  ],
  "supporting_information": {
    "figures": [
      {
        "figure_label": "Figure S1",
        "description": "Thermogravimetric analysis (TGA) curve of sample 1 over the temperature range from 25-400 °C at a heating rate of ≥ 5 °Cmin-1 under the N2 atmosphere."
      },
      {
        "figure_label": "Figure S2",
        "description": "13C CP MAS NMR spectrum of 1 with a contact time of 2.5 ms; 13C MAS NMR spectrum performed with a recycle delay of 100 s; Deconvolution of the 13C CP MAS NMR spectrum with Lorentzian line shapes."
      },
      {
        "figure_label": "Figure S3",
        "description": "1H MAS NMR spectra of the samples 1 and 2 recorded at spinning speed of 15 kHz. In the aromatic region the three signals at 6.1, 7.0 and 9.4 correspond to H7, H2 and H8, respectively. The upfield resonances at 2.2 and 3.2 ppm are associated to AlOH and OH/H2O. The intensity ratios of the signals in the nanoporous material are the following 2:2:2:0.25:1 (H7: H2:H8: OH/H2O:OH, respectively)."
      }
    ],
    "tables": [
      {
        "table_label": "Table S1",
        "description": "13C chemical shifts, assignments and 13C spin-lattice relaxation times T1 of compound 2.",
        "data": {
          "C8": {
            "chemical_shift": "125.8",
            "T1": "11.6 s"
          },
          "C7": {
            "chemical_shift": "127.1",
            "T1": "12.4 s"
          },
          "C2": {
            "chemical_shift": "127.8",
            "T1": "7.6 s"
          },
          "C9": {
            "chemical_shift": "131.9",
            "T1": "9.9 s"
          },
          "C1": {
            "chemical_shift": "134.9",
            "T1": "8.5 s"
          },
          "C1'": {
            "chemical_shift": "175.2",
            "T1": "9.2 s"
          }
        }
      }
    ]
  }
}

File: dataset/synthesis-conditions/synthesis-conditions-dataset/ja9005223_synthesis-conditions.json
{
  "materials": [
    {
      "name": "Ag(pyz)2(S2O8)",
      "synthesis_conditions": [
        {
          "step": "Synthesis",
          "details": {
            "yield": "nearly quantitative",
            "reference": "ref 4"
          }
        },
        {
          "step": "Synchrotron XRD measurements",
          "details": {
            "equipment": "beamline X16C at the National Synchrotron Light Source at Brookhaven National Laboratory",
            "sample_preparation": "powder sample loaded into a thin walled glass capillary of nominal diameter 0.7mm",
            "x-rays_wavelength": "0.69840 Å",
            "monochromator": "Si(111) channel cut",
            "diffracted_beam_analyzed_with": "Ge(111) crystal",
            "detector": "NaI scintillation counter",
            "data_collection_range": "2-35° 2θ",
            "data_collection_step": "0.005°",
            "space_group": "C2/c",
            "lattice_parameters": {
              "a": "15.99695(15) Å",
              "b": "7.150080(64) Å",
              "c": "14.61384(13) Å",
              "beta": "124.95713(46)°"
            },
            "software": "TOPAS Academic"
          }
        },
        {
          "step": "Magnetization measurements",
          "details": {
            "equipment": "Quantum Design 14T Vibrating Sample Magnetometer at the National High Magnetic Field Laboratory (NHMFL), Los Alamos National Laboratory (LANL)",
            "sample_preparation": "sample loaded into a gelatin capsule, mounted in a plastic straw and affixed to the end of a carbon fiber rod",
            "temperature_range": "2 K to 300 K",
            "magnetic_field": "0.1T",
            "correction": "core diamagnetic contributions based on Pascal’s constants",
            "pulsed_field_magnetization_studies_temperature": "0.45 K",
            "pulsed_magnet": "65T",
            "pulsed_magnet_location": "NHMFL-LANL"
          }
        },
        {
          "step": "Muon-spin relaxation measurements",
          "details": {
            "location": "Swiss Muon Source, Paul Scherrer Institut, CH",
            "equipment": "GPS instrument",
            "sample_mounting": "mounted on an Ag backing plate in 25 µm Ag foil",
            "cryostat": "standard orange cryostat"
          }
        },
        {
          "step": "First principles DFT calculations",
          "details": {
            "method": "frozen-core projector augmented wave method",
            "software": "Vienna ab initio simulation package",
            "approximation": "generalized-gradient approximation (GGA)",
            "plane-wave_cut-off_energy": "400 eV",
            "k-points": "30 for the irreducible Brillouin zone",
            "GGA_U_calculations": "U = 2 and 4 eV on Ag atom",
            "basis_set": "LANL2DZ-ECP for Ag, and 3-21G* for C, H, O, N, and S",
            "software_for_spin_exchange_parameters": "Gaussian 03 B.04",
            "correlation_functional": "B3LYP",
            "spin_dimer_units_calculated": "[Ag2(pyz)7(S2O8)4]4-"
          }
        }
      ]
    }
  ]
}

File: dataset/synthesis-conditions/synthesis-conditions-dataset/ja905360g_synthesis-conditions.json
{
  "materials": [
    {
      "name": "SCOF-2(Me)as",
      "synthesis_conditions": {
        "temperature": "100 °C",
        "solvents": [
          {
            "name": "ethanol",
            "amount": "stoichiometric quantity"
          },
          {
            "name": "acetonitrile",
            "amount": "stoichiometric quantity"
          },
          {
            "name": "acetone",
            "amount": "stoichiometric quantity"
          },
          {
            "name": "1-propanol",
            "amount": "stoichiometric quantity"
          }
        ],
        "equipment": "Quantum Design MPMS 5 SQUID instrument",
        "time": "1 h under dinitrogen atmosphere, 1 h under dinitrogen/sorptive vapor, 6 h at 25 °C",
        "washing_method": "three washing cycles",
        "drying_method": "desolvation at 100 °C under dinitrogen",
        "yield": "8.1% mass uptake relative to the sorbed mass",
        "additional_information": "Measurements were collected operating under a field of 1 T over the temperature range 15-275 K in both heating and cooling modes."
      }
    },
    {
      "name": "SCOF-2(Et)rs",
      "synthesis_conditions": {
        "temperature_transition": {
          "HS_to_LS": "175 to 150 K",
          "T_half_heating": "166 K",
          "T_half_cooling": "156 K"
        },
        "magnetic_susceptibility": {
          "HS": "3.485 cm3 K mol-1",
          "LS": "0.686 to 0.071 cm3 K mol-1"
        },
        "thermal_hysteresis": "ca. 10 K"
      }
    },
    {
      "name": "SCOF-2(Pr)rs",
      "synthesis_conditions": {
        "temperature_transition": {
          "HS_to_LS": "200 to 185 K",
          "T_half": "187 K"
        },
        "magnetic_susceptibility": {
          "HS": "3.391 cm3 K mol-1",
          "LS": "0.958 to 0.051 cm3 K mol-1"
        },
        "thermal_hysteresis": "none"
      }
    },
    {
      "name": "SCOF-2(Acn)rs",
      "synthesis_conditions": {
        "temperature_transition": {
          "HS_to_LS": "170 to 110 K",
          "T_half_heating": "140 K",
          "T_half_cooling": "134 K"
        },
        "magnetic_susceptibility": {
          "HS": "3.468 cm3 K mol-1",
          "LS": "0.631 to 0.129 cm3 K mol-1"
        },
        "thermal_hysteresis": "ca. 6 K"
      }
    }
  ]
}
