Repository: nakulrampal/RetChemQA

## Citation

More details about the RetChemQA dataset are given in the following preprint:

> *Single and Multi-Hop Question-Answering Datasets for Reticular Chemistry with GPT-4-Turbo* <br/>
> Nakul Rampal, Kaiyu Wang, Matthew Burigana, Lingxiang Hou, Juri Al-Johani, Anna Sackmann, Hanan S. Murayshid, Walaa A. AlSumari, Arwa M. AlAbdulkarim, Nahla E. AlHazmi, Majed O. Alawad, Christian Borgs[^1], Jennifer T. Chayes[^2], Omar M. Yaghi[^3] <br/>
> [https://arxiv.org/abs/2405.02128](https://arxiv.org/abs/2405.02128) <br/>

[^1]: Corresponding author (email: borgs@berkeley.edu)
[^2]: Corresponding author (email: jchayes@berkeley.edu)
[^3]: Corresponding author (email: yaghi@berkeley.edu)

File: dataset/synthesis-conditions/synthesis-conditions-dataset/ja9b01270_synthesis-conditions.json
{
  "materials": [
    {
      "name": "SCU-12",
      "synthesis_conditions": {
        "temperature": "100 oC",
        "solvents": [
          {
            "name": "deionized water",
            "amount": "2 mL"
          },
          {
            "name": "DMF (N,N-Dimethylformamide)",
            "amount": "0.5 mL"
          }
        ],
        "equipment": "10 mL glass vial",
        "chemicals_used": [
          {
            "name": "TbCl3•6H2O",
            "amount": "0.2 mmol"
          },
          {
            "name": "chloranilic acid",
            "amount": "0.1 mmol"
          }
        ],
        "time": "72 h",
        "washing_method": "first washed with deionized water, then with ethanol",
        "drying_method": "dried in an oven maintained at 50 °C",
        "yield": "Not specified",
        "additional_information": "Dark brown crystals of SCU-12 were obtained. The pure phase of SCU-12 was determined by powder X-ray diffraction patterns (PXRD), as shown in Figure S11."
      },
      "fabrication_conditions": {
        "description": "A planar SCU-12-based radiation detector was fabricated. The wafer of SCU-12 was pelleted at 3.5 MPa. Different wafers with the diameter of 3 mm diameter and different thickness from 0.6 mm to 0.8 mm were prepared. The Au electrode was deposited on two sides of wafer by thermal evaporation. The device with symmetric structure Au/SCU-12/Au was further embedded in a cathode irradiation configuration, as shown in the inset of Figure 1c in main text."
      },
      "physical_characterizations": {
        "PXRD": "Data was collected from 5 to 50° with a step of 0.02° on a Bruker D8 advance diffractometer with Cu Kα radiation (λ=1.54056 Å) with a Lynxeye one-dimensional detector.",
        "SCXRD": "Performed using a Bruker D8-Venture single crystal X-ray diffractometer equipped with a digital camera. The diffraction data was collected using a Turbo X-ray Source (Mo Kα radiation,  = 0.71073 Å) adopting the direct-drive rotating anode technique and a CMOS detector under a temperature of 296 K.",
        "TG/DSC": "Performed using a NETZSCH STA 449F3 instrument with a constant rate of 10 K / min from 30 to 900 °C under nitrogen flow.",
        "FTIR": "Measured from 400 to 4,000 cm-1 on a Thermo Nicolet iS 50 spectrometer at room temperature.",
        "UV-vis": "Absorption spectrum was recorded on the single crystal of SCU-12 using a Craic Technologoes microspectrophotometer.",
        "SEM": "Images were recorded by FEI Quanta 200FEG scanning electron microscope with 30 keV electron beam."
      },
      "radiation_stability": "Investigated using RS-2000 Pro Biological Irradiator equipped with tungsten source at a dose rate of 72 Gy/h. For a typical experiment, current-time curve (I-t curve) was recorded under constant X-ray irradiation at received dosage with 16 Gy and 36 Gy, respectively. The structural stability of SCU-12 under gamma rays is performed under the Co-60 gamma source with the dose of 30 and 60 kGy, respectively."
    }
  ]
}

File: dataset/synthesis-conditions/synthesis-conditions-dataset/ja9b05872_synthesis-conditions.json
{
  "materials": [
    {
      "name": "Co24(Me-bdc)24(dabco)6",
      "synthesis_conditions": {
        "temperature": "365 K",
        "solvents": [
          {
            "name": "ethanol",
            "amount": "3 mL"
          },
          {
            "name": "N,N'-dimethylacetamide (DMA)",
            "amount": "15 mL"
          }
        ],
        "chemicals_used": [
          {
            "name": "Cu(NO3)2·H2O",
            "amount": "0.116 g, 0.50 mmol"
          },
          {
            "name": "5-methylbenzene-1,3-dicarboxylic acid (H2Me-BDC)",
            "amount": "0.090 g, 0.50 mmol"
          },
          {
            "name": "1,4-diazabicyclo[2.2.2]octane (dabco)",
            "amount": "0.056 g, 0.50 mmol"
          }
        ],
        "time": "24 hours",
        "washing_method": {
          "first_solvent": {
            "name": "DMA",
            "temperature": "373 K",
            "duration": "3 days",
            "replacement_frequency": "every 12 hours"
          },
          "second_solvent": {
            "name": "chloroform",
            "temperature": "333 K",
            "duration": "3 days",
            "replacement_frequency": "every 12 hours"
          }
        },
        "drying_method": "flowing nitrogen over the sample for 48 hours followed by evacuation at 348 K"
      }
    },
    {
      "name": "Fe24(OH-bdc)24(dabco)6",
      "synthesis_conditions": {
        "temperature": "393 K",
        "solvents": [
          {
            "name": "DMF",
            "amount": "12 mL"
          },
          {
            "name": "acetonitrile",
            "amount": "4 mL"
          }
        ],
        "chemicals_used": [
          {
            "name": "FeCl2",
            "amount": "0.200 g, 1.578 mmol"
          },
          {
            "name": "H2OH-BDC",
            "amount": "0.288 g, 1.581 mmol"
          },
          {
            "name": "dabco",
            "amount": "0.177 g, 1.578 mmol"
          }
        ],
        "time": "1 week",
        "washing_method": {
          "first_solvent": {
            "name": "DMF",
            "temperature": "room temperature",
            "duration": "3 days",
            "replacement_frequency": "every 8 hours"
          },
          "second_solvent": {
            "name": "benzene",
            "temperature": "room temperature",
            "duration": "3 days",
            "replacement_frequency": "every 8 hours"
          }
        }
      }
    },
    {
      "name": "Cr24(tBu-bdc)24",
      "characterization": {
        "TGA": "50°C to 600°C at a 2°C/min heating rate under a nitrogen atmosphere",
        "IR_spectra": "Recorded with a Bruker Tensor 27 instrument"
      }
    },
    {
      "name": "Mo24(tBu-bdc)24",
      "characterization": {
        "TGA": "50°C to 600°C at a 2°C/min heating rate under a nitrogen atmosphere",
        "IR_spectra": "Recorded with a Bruker Tensor 27 instrument"
      }
    },
    {
      "name": "Ru24(tBu-bdc)24Cl12",
      "characterization": {
        "TGA": "50°C to 600°C at a 2°C/min heating rate under a nitrogen atmosphere",
        "IR_spectra": "Recorded with a Bruker Tensor 27 instrument"
      }
    }
  ]
}

File: dataset/synthesis-conditions/synthesis-conditions-dataset/nature02311_synthesis-conditions.json
{
  "materials": [
    {
      "name": "MOF-177",
      "synthesis_conditions": {
        "temperature": "100 °C",
        "solvents": "N,N-diethylformamide (DEF)",
        "amount_of_solvent": "not specified",
        "equipment": "Pyrex tube",
        "chemicals_used": "H3BTB (5.00 x 10^-3 g, 1.14 x 10^-5 mol), Zn(NO3)2.6H2O (0.020 g, 6.72 x 10^-5 mol)",
        "time": "23 h",
        "washing_method": "washed with DEF (4 x 2 ml)",
        "drying_method": "dried briefly in air (<1 min)",
        "yield": "0.005 g, 32% based on H3BTB",
        "crystallographic_information": {
          "crystal_system": "Trigonal",
          "space_group": "P3¯1c",
          "unit_cell_dimensions": {
            "a": "37.072(2) Å",
            "c": "30.033(2) Å"
          },
          "volume": "35746(3) Å^3",
          "Z": "8",
          "density_calculated": "1.011 Mg/m^3",
          "absorption_coefficient": "0.590 mm^-1",
          "F(000)": "11584",
          "crystal_size": "0.30 x 0.30 x 0.28 mm^3",
          "theta_range_for_data_collection": "1.10 to 20.84°",
          "index_ranges": "-37<=h<=37, -37<=k<=37, -30<=l<=30",
          "reflections_collected": "173392",
          "independent_reflections": "12530",
          "R_indices": {
            "R1": "0.1538 (F > 4σ(F))",
            "wR2": "0.4639 (all data)"
          },
          "largest_diff_peak_and_hole": "0.869 and -0.384 e.Å^-3"
        },
        "thermal_gravimetric_analysis": {
          "temperature_range": "25 to 600 °C",
          "rate": "5 °C/min",
          "atmosphere": "air",
          "weight_loss_steps": [
            {
              "temperature_range": "below 100 °C",
              "weight_loss": "47.95%",
              "attributed_to": "loss of guest molecules"
            },
            {
              "temperature_range": "above 350 °C",
              "weight_loss": "22.01%",
              "attributed_to": "decomposition of the framework"
            }
          ]
        },
        "powder_x-ray_diffraction": {
          "samples": [
            {
              "name": "Sample I",
              "description": "as-prepared MOF-177 with DEF",
              "significant_peaks": [
                {
                  "2-theta": "4.711",
                  "d-value": "18.74351 Å",
                  "intensity_percentage": "3.7%"
                },
                {
                  "2-theta": "5.239",
                  "d-value": "16.85309 Å",
                  "intensity_percentage": "100.0%"
                }
              ]
            },
            {
              "name": "Sample II",
              "description": "ZnBTB exchanged with Chlorobenzene",
              "significant_peaks": [
                {
                  "2-theta": "5.239",
                  "d-value": "16.85563 Å",
                  "intensity_percentage": "81.3%"
                },
                {
                  "2-theta": "5.671",
                  "d-value": "15.57096 Å",
                  "intensity_percentage": "81.7%"
                }
              ]
            },
            {
              "name": "Sample III",
              "description": "Drying the Sample II to 145 °C with 5 °C/min rate",
              "significant_peaks": [
                {
                  "2-theta": "5.239",
                  "d-value": "16.85563 Å",
                  "intensity_percentage": "100.0%"
                },
                {
                  "2-theta": "5.623",
                  "d-value": "15.70394 Å",
                  "intensity_percentage": "37.8%"
                }
              ]
            },
            {
              "name": "Sample IV",
              "description": "Drying the Sample II to 325 °C with 5 °C/min rate",
              "significant_peaks": [
                {
                  "2-theta": "5.239",
                  "d-value": "16.85563 Å",
                  "intensity_percentage": "100.0%"
                },
                {
                  "2-theta": "5.964",
                  "d-value": "14.80694 Å",
                  "intensity_percentage": "39.1%"
                }
              ]
            }
          ]
        }
      }
    }
  ]
}

File: dataset/synthesis-conditions/synthesis-conditions-dataset/nmat4823_synthesis-conditions.json
{
  "1ADCu": {
    "temperature": "80°C",
    "solvents": ["Ethylene glycol (EG)", "Toluene"],
    "amount_of_each_solvent": {
      "EG": "20 mM concentration of CuSO4",
      "Toluene": "20 mM concentration of adamantane-1-thiol"
    },
    "equipment": ["Borosilicate scintillation vial"],
    "chemicals_used": ["CuSO4", "adamantane-1-thiol"],
    "time": ">24 h",
    "washing_method": "Rinsed with ethanol",
    "drying_method": "Thoroughly dried under vacuum at room temperature",
    "yield": "Not specified",
    "additional_information": {
      "doping_method": "H2O2 solutions with different concentrations",
      "doping_time": "30 min",
      "doping_temperature": "Room temperature"
    }
  },
  "4DICu": {
    "temperature": "80°C",
    "solvents": ["Ethylene glycol (EG)", "Toluene"],
    "amount_of_each_solvent": {
      "EG": "20 mM concentration of CuSO4",
      "Toluene": "20 mM concentration of diamantane-4-thiol"
    },
    "equipment": ["Borosilicate scintillation vial"],
    "chemicals_used": ["CuSO4", "diamantane-4-thiol"],
    "time": ">24 h",
    "washing_method": "Rinsed with ethanol",
    "drying_method": "Thoroughly dried under vacuum at room temperature",
    "yield": "Not specified"
  },
  "Cadmium-based MOCs": {
    "temperature": "80°C for CdSO4 dissolution, growth temperature not specified",
    "solvents": ["Ethylene glycol (EG)", "Toluene"],
    "amount_of_each_solvent": {
      "EG": "Saturated solution of CdSO4 with some solid at the bottom",
      "Toluene": "20 mM concentration of m-carborane-9-thiol or adamantane-1-thiol"
    },
    "equipment": ["Borosilicate scintillation vial"],
    "chemicals_used": ["CdSO4", "m-carborane-9-thiol or adamantane-1-thiol"],
    "time": "1 month for zinc adamantane-1-thiolate, not specified for others",
    "washing_method": "Not specified",
    "drying_method": "Not specified",
    "yield": "Not specified"
  },
  "Iron(II) adamantane-1-selenolate": {
    "temperature": "40-50°C",
    "solvents": ["Acetonitrile", "n-Octane"],
    "amount_of_each_solvent": {
      "Acetonitrile": "20 mM concentration of FeCl2",
      "n-Octane": "20 mM concentration of adamantane-1-selenol"
    },
    "equipment": ["Performed in an argon-filled glove box"],
    "chemicals_used": ["FeCl2", "adamantane-1-selenol", "Tributylphosphine (TBP)"],
    "time": "1-2 weeks",
    "washing_method": "Not specified",
    "drying_method": "Not specified",
    "yield": "Not specified"
  },
  "Silver-based MOCs": {
    "temperature": "Not specified",
    "solvents": ["Water", "Toluene"],
    "amount_of_each_solvent": {
      "Water": "20 mM concentration of AgNO3",
      "Toluene": "20 mM concentration of various diamondoid thiols"
    },
    "equipment": ["Borosilicate scintillation vial"],
    "chemicals_used": ["AgNO3", "Various diamondoid thiols"],
    "time": "Not specified",
    "washing_method": "Not specified",
    "drying_method": "Not specified",
    "yield": "Not specified"
  }
}

File: dataset/synthesis-conditions/synthesis-conditions-dataset/s41467-018-07458-6_synthesis-conditions.json
{
  "materials": [
    {
      "name": "mm-2–Mg2(dobpdc)",
      "synthesis_conditions": [
        {
          "step": "Diamine functionalization",
          "chemicals_used": [
            {
              "name": "N,N-dimethylethylenediamine",
              "amount": "3 mL",
              "details": "mixed with 10 mL of toluene"
            },
            {
              "name": "Methanol-solvated Mg2(dobpdc)",
              "amount": "~100 mg",
              "details": "filtered and washed with toluene before addition to diamine solution"
            }
          ],
          "time": "24 hours",
          "temperature": "room temperature",
          "solvent": "Toluene",
          "equipment": "20 mL scintillation vial",
          "atmosphere": "N2",
          "washing_method": "Toluene washes followed by drying under flowing N2 at 100 °C for 2 hours"
        }
      ],
      "characterization_methods": [
        {
          "method": "FT–IR Spectroscopy",
          "details": "Transmittance mode, spectra collected after various treatments including activation, CS2 dosing, water dosing, and CS2 dosing after water saturation."
        },
        {
          "method": "77 K N2 adsorption",
          "details": "Measured to verify porosity and calculate BET surface area."
        }
      ]
    },
    {
      "name": "Mg2(dobpdc)",
      "synthesis_conditions": [
        {
          "step": "Synthesis",
          "chemicals_used": [
            {
              "name": "Mg(NO3)2·6H2O",
              "amount": "5.75 g",
              "details": "1.24 eq."
            },
            {
              "name": "4,4′-dihydroxy-(1,1′-biphenyl)-3,3′-dicarboxylic acid (H4dobpdc)",
              "amount": "4.95 g",
              "details": "1.00 eq."
            },
            {
              "name": "N,N-dimethylformamide (DMF)",
              "amount": "45 mL",
              "details": null
            },
            {
              "name": "Methanol",
              "amount": "55 mL",
              "details": null
            }
          ],
          "time": "14 hours",
          "temperature": "120 °C",
          "solvent": "DMF and Methanol",
          "equipment": "300 mL high-pressure reaction vessel",
          "atmosphere": "N2",
          "washing_method": "Sequential washes with DMF and Methanol at 60 °C"
        }
      ],
      "characterization_methods": [
        {
          "method": "FT–IR Spectroscopy",
          "details": "Transmittance mode, spectra collected after various treatments including activation, CS2 dosing, water dosing, and CS2 dosing after water saturation."
        },
        {
          "method": "77 K N2 adsorption",
          "details": "Measured to verify porosity and calculate BET surface area."
        }
      ]
    }
  ]
}

File: dataset/synthesis-conditions/synthesis-conditions-dataset/s41467-020-14627-z_synthesis-conditions.json
{
  "materials": [
    {
      "name": "1",
      "synthesis_conditions": [
        {
          "step": "Synthesis of [Pt(dach)(bpy)]4(NO3)8",
          "temperature": "refluxed for 4 weeks",
          "solvents": [
            {
              "name": "water",
              "amount": "70 mL"
            }
          ],
          "chemicals_used": [
            {
              "name": "Pt(dach)(NO3)2",
              "amount": "650 mg, 1.50 mmol"
            },
            {
              "name": "bpy·2HNO3",
              "amount": "423 mg, 1.50 mmol"
            }
          ],
          "yield": "not specified",
          "time": "4 weeks"
        },
        {
          "step": "Synthesis of [Pt(dach)(bpy)Br]4(SO4)4·32H2O",
          "temperature": "room temperature",
          "solvents": [
            {
              "name": "methanol",
              "amount": "50 mL"
            },
            {
              "name": "water",
              "amount": "40 mL"
            }
          ],
          "chemicals_used": [
            {
              "name": "Br2",
              "amount": "excess"
            },
            {
              "name": "tetrabutylannmonium sulfate solution",
              "amount": "15 mL, 50wt.% in H2O"
            }
          ],
          "yield": "60% from Pt(dach)(NO3)2",
          "time": "not specified"
        }
      ],
      "characterization_methods": [
        {
          "method": "1H NMR",
          "details": "DMSO-d6 and D2O used as solvents"
        },
        {
          "method": "FTIR",
          "details": "KBr pellets on Thermo Fisher NEXUS 670 FTIR"
        },
        {
          "method": "Thermogravimetric analysis",
          "details": "TG-DTA 2000SA (Bruker AXS), heating rate of 3 K per min in N2 flow"
        },
        {
          "method": "Adsorption/desorption isotherms",
          "details": "BELSORP-max (MicrotracBEL), for H2O (298 K) and N2 (77 K)"
        },
        {
          "method": "Diffuse reflectance spectroscopy",
          "details": "JASCO Model ISN-470, diluted in CaF2 powder"
        },
        {
          "method": "Raman spectroscopy",
          "details": "JASCO Model NRS-1000, He-Ne laser (632 nm)"
        },
        {
          "method": "Single-crystal X-ray crystallography",
          "details": "Bruker SMART APEX II CCD detector, Mo Kα radiation (λ = 0.71073 Å) at 100 K"
        },
        {
          "method": "Differential scanning calorimetry",
          "details": "DSC3500 Sirius (NETZSCH), N2 flow, heating/cooling rate of 3 K per min"
        },
        {
          "method": "Impedance measurements",
          "details": "Solartron SI 1260 Impedance/Gain-Phase Analyser and 1296 Dielectric Interface, frequency range of 1–1 × 106 Hz"
        },
        {
          "method": "Solid-state 1H NMR measurements",
          "details": "AVANCE II+ 400 NMR spectrometer (Bruker Biospin K. K.), UltraShieldTM 400 WB 9.4 T superconducting magnet"
        },
        {
          "method": "PFG NMR measurements",
          "details": "Diff 50 diffusion probe (Bruker Biospin K. K.)"
        },
        {
          "method": "Quantum mechanical molecular dynamics (QM-MD) simulations",
          "details": "Divide-and-conquer density-functional tight-binding molecular dynamics simulation technique"
        }
      ]
    }
  ]
}

File: dataset/synthesis-conditions/synthesis-conditions-dataset/s41467-022-31274-8_synthesis-conditions.json
{
  "Material": "[FeII(prentrz)2PdII(CN)4]",
  "Synthesis_Conditions": {
    "Temperature": "Room temperature (293 K) for SC-XRD data collection, 433 K for heating 1·9/2H2O to obtain 1·4/3H2O",
    "Solvents": {
      "First_layer": "Aqueous solution containing FeSO4·7H2O and ascorbic acid",
      "Second_layer": "Buffer solution of H2O and CH3OH (1:1, v/v)",
      "Third_layer": "CH3OH solution containing prentrz ligand and K2[Pd(CN)4]"
    },
    "Activation_Methods": {
      "1·9/2H2O": "Stabilized in air for 3 h after synthesis",
      "1·4/3H2O": "Heated 1·9/2H2O at 433 K under vacuum for 48 h and cooled in air to rehydration",
      "Anhydrous_1": "Heated 1·9/2H2O at 433 K under vacuum for 48 h"
    },
    "Equipment": {
      "SC-XRD": "Rigaku Oxford XtaLAB PRO diffractometer with Mo Kα radiation",
      "PXRD": "PANalytical diffractometer with Cu Kα radiation",
      "Synchrotron_PXRD": "BL02B2 beamline (Spring-8, Japan, λ = 0.4500 Å)",
      "Raman_Spectroscopy": "Renishaw InVia confocal Raman spectrometer with humidity control part"
    },
    "Yield": "15.42 mg, ~ 68.9% based on K2[Pd(CN)4] for 1·9/2H2O",
    "Characterization_Techniques": {
      "SC-XRD": "Single-crystal X-ray diffraction",
      "PXRD": "Powder X-ray diffraction",
      "Raman_Spectroscopy": "Micro-Raman spectroscopy",
      "Magnetic_Measurement": "Quantum Design MPMS XL-7 magnetometer"
    }
  }
}

File: dataset/synthesis-conditions/synthesis-conditions-dataset/s41467-022-33271-3_synthesis-conditions.json
{
  "materials": [
    {
      "name": "Cu(bpy)NP",
      "synthesis": {
        "temperature": "Room temperature",
        "solvents": [
          {
            "name": "H2O",
            "amount": "3 mL"
          },
          {
            "name": "Methanol",
            "amount": "30 mL"
          }
        ],
        "equipment": "Stirring",
        "chemicals_used": [
          {
            "name": "Cu(NO3)2·3H2O",
            "amount": "0.25 mmol, 60 mg"
          },
          {
            "name": "Sodium nitroprusside",
            "amount": "0.25 mmol, 75 mg"
          },
          {
            "name": "4,4’-bipyridine (bpy)",
            "amount": "0.2 mmol, 35 mg"
          }
        ],
        "time": "48 h",
        "yield": "67%",
        "drying_method": "Vacuum oven at 333 K overnight"
      },
      "single_crystals_synthesis": {
        "method": "Slow diffusion",
        "solvents": [
          {
            "name": "Methanol",
            "amount": "0.4 mL"
          },
          {
            "name": "H2O",
            "amount": "0.4 mL"
          },
          {
            "name": "Methanol/H2O (1:1)",
            "amount": "1.2 mL"
          }
        ],
        "chemicals_used": [
          {
            "name": "Sodium nitroprusside (NP)",
            "amount": "0.003 mmol, 0.89 mg"
          },
          {
            "name": "4,4’-bipyridine (bpy)",
            "amount": "0.002 mmol, 0.35 mg"
          },
          {
            "name": "Cu(NO3)2·3H2O",
            "amount": "0.003 mmol, 0.72 mg"
          }
        ],
        "time": "1 week",
        "conditions": "Room temperature in the dark"
      },
      "characterization": {
        "PXRD": "Consistent with simulated pattern",
        "TGA": "Weight loss of 2.9% at 220 °C",
        "BET_surface_area": "459 m2 g-1",
        "total_pore_volume": "0.45 cm3 g-1",
        "pore_size": "6.6 Å",
        "N2_adsorption": "BET surface area of 121 m2 g-1 at 77 K"
      },
      "gas_adsorption": {
        "temperatures": [
          "273 K",
          "298 K",
          "323 K"
        ],
        "gases": [
          "C2H2",
          "CO2",
          "C2H4"
        ],
        "C2H2_capacity": "50.7 cm3 g-1 at 298 K and 1.0 bar",
        "CO2_capacity": "40.8 cm3 g-1 at 298 K and 1.0 bar",
        "C2H4_capacity": "25.1 cm3 g-1 at 298 K and 1.0 bar",
        "C2H2_uptake_at_0.01_bar": "22.4 cm3 g-1 at 298 K"
      },
      "dynamic_breakthrough_experiments": {
        "C2H2_CO2_separation": {
          "flow_rate": "2.0 mL min-1",
          "separation_selectivity": "3.9",
          "C2H2_purity": "Above 99%"
        },
        "C2H2_C2H4_separation": {
          "flow_rate": "2.0 mL min-1",
          "C2H4_productivity": "20.57 mmol g-1",
          "C2H4_purity": "99.9%"
        },
        "ternary_gas_mixture_separation": {
          "mixture": "C2H2/CO2/C2H4 (25/25/50, v/v/v)",
          "flow_rate": "2.0 mL min-1"
        },
        "cycling_and_regeneration": "No noticeable decay in residual time over five cycles"
      },
      "theoretical_studies": {
        "DFT_calculations": "Charge transfer analysis and binding energy calculations",
        "GCMC_simulations": "Agreement with experimental isotherms",
        "binding_sites": "C2H2 bound by three [Fe(CN)5(NO)]2− anions"
      }
    }
  ]
}

File: dataset/synthesis-conditions/synthesis-conditions-dataset/science.1194237_synthesis-conditions.json
{
  "materials": [
    {
      "material_name": "Zn2(Atz)2(ox)·(H2O)0.5, 1·(H2O)0.5",
      "synthesis_conditions": {
        "temperature": "180oC",
        "solvents": ["methanol", "water"],
        "amount_of_each_solvent": ["5 mL of methanol", "5 mL of water"],
        "equipment": null,
        "chemicals_used": ["0.1g of ZnCO3.2Zn(OH)2", "0.1 g of H2C2O4", "0.4g of 3-amino-1,2,4-triazole"],
        "time": "3 days",
        "washing_method": null,
        "drying_method": null,
        "yield": null,
        "additional_notes": "The synthesis conditions produced larger crystals with most being twinned and possessing truncated-diamond morphology, while untwined crystals were cube-shaped."
      }
    },
    {
      "material_name": "Single crystal of 1",
      "synthesis_conditions": {
        "activation_and_loading_conditions": {
          "equipment": "Micromeritics ASAP 2020 gas analysis system",
          "temperature": "Evacuated for 72 hrs at 10-3 mbar followed by heating at 80 oC under vacuum for 80 min",
          "solvents": null,
          "chemicals_used": null,
          "time": "72 hrs evacuation, 80 min heating",
          "additional_notes": "After complete activation, the sample was backfilled with CO2 (850 mbar, 293 K) and allowed to equilibrate for an hour before being flame sealed."
        },
        "x-ray_diffraction_conditions": {
          "equipment": "Bruker AXS diffractometer with Cu K radiation ( = 1.54078 Å) and equipped with APEX II CCD detector and a monocap extension",
          "temperature": "Data collected at 123, 173, 195, and 293 K",
          "additional_notes": "Intensity data collection was performed in the ω-ϕ scanning mode. The diffraction spots were measured in full with high accuracy, scaled, corrected for Lorentz-polarization correction, and integrated using SAINT."
        }
      }
    },
    {
      "material_name": "Thermal analysis of 1",
      "synthesis_conditions": {
        "equipment": "Netzsch STA 449C apparatus",
        "temperature_range": "25 to 450 oC",
        "heating_rate": "5 oC /min",
        "atmosphere": "N2 atmosphere",
        "additional_notes": null
      }
    },
    {
      "material_name": "Adsorption Measurements for 1",
      "synthesis_conditions": {
        "equipment": "Accelerated Surface Area & Porosimetry System (ASAP) 2020 supplied by Micromeritics Instruments Inc.",
        "sample_preparation": {
          "sample_amount": "~100 mg",
          "activation_conditions": "Heated under vacuum (~10-6 mbar) in two stages, initially to 60 °C at 1°C/min for 2 hrs then to 100 °C at 1°C/min for 12 hrs",
          "outgas_rate": "Less than 2 μbar/hr",
          "additional_notes": "After heating, the sample was backfilled with N2 before being transferred to the analysis port where it was evacuated for at least a further 240 min before the analysis was started."
        },
        "analysis_conditions": null
      }
    }
  ]
}
